Repository: Gredore/Research_Project

George Irving: Research Project 2021-2022

Investigating the use of Atomic Property Weighted Radial Distribution Functions to predict the Water Stability of Metal-Organic Frameworks using Machine Learning

File: MOF .cifs (manually found)/201.cif
data_5
_audit_block_doi                 10.5517/cc8kzlc
_database_code_depnum_ccdc_archive 'CCDC 255613'
loop_
_citation_id
_citation_doi
_citation_year
1 10.1002/chem.200401201 2005
_audit_update_record             
;
2004-11-12 deposited with the CCDC.	2021-11-24 downloaded from the CCDC.
;

_audit_creation_method           SHELXL-97
_chemical_name_systematic        
;
?
;
_chemical_name_common            '[Zn2(tfbdc)2(dabco)]'
_chemical_melting_point          ?
_chemical_formula_moiety         ?
_chemical_formula_sum            'C22 H12 F8 N2 O8 Zn2'
_chemical_formula_weight         715.08

loop_
_atom_type_symbol
_atom_type_description
_atom_type_scat_dispersion_real
_atom_type_scat_dispersion_imag
_atom_type_scat_source
C C 0.0033 0.0016 'International Tables Vol C Tables 4.2.6.8 and 6.1.1.4'
H H 0.0000 0.0000 'International Tables Vol C Tables 4.2.6.8 and 6.1.1.4'
N N 0.0061 0.0033 'International Tables Vol C Tables 4.2.6.8 and 6.1.1.4'
O O 0.0106 0.0060 'International Tables Vol C Tables 4.2.6.8 and 6.1.1.4'
F F 0.0171 0.0103 'International Tables Vol C Tables 4.2.6.8 and 6.1.1.4'
Zn Zn 0.2839 1.4301 'International Tables Vol C Tables 4.2.6.8 and 6.1.1.4'

_symmetry_cell_setting           tetragonal
_symmetry_space_group_name_H-M   P4/nbm

loop_
_symmetry_equiv_pos_as_xyz
'x, y, z'
'-x+1/2, -y+1/2, z'
'-y+1/2, x, z'
'y, -x+1/2, z'
'-x+1/2, y, -z'
'x, -y+1/2, -z'
'y, x, -z'
'-y+1/2, -x+1/2, -z'
'-x, -y, -z'
'x-1/2, y-1/2, -z'
'y-1/2, -x, -z'
'-y, x-1/2, -z'
'x-1/2, -y, z'
'-x, y-1/2, z'
'-y, -x, z'
'y-1/2, x-1/2, z'

_cell_length_a                   15.4508(7)
_cell_length_b                   15.4508(7)
_cell_length_c                   9.6198(6)
_cell_angle_alpha                90.00
_cell_angle_beta                 90.00
_cell_angle_gamma                90.00
_cell_volume                     2296.5(2)
_cell_formula_units_Z            2
_cell_measurement_temperature    223(2)
_cell_measurement_reflns_used    ?
_cell_measurement_theta_min      ?
_cell_measurement_theta_max      ?

_exptl_crystal_description       block
_exptl_crystal_colour            colorless
_exptl_crystal_size_max          0.45
_exptl_crystal_size_mid          0.45
_exptl_crystal_size_min          0.25
_exptl_crystal_density_meas      ?
_exptl_crystal_density_diffrn    1.034
_exptl_crystal_density_method    'not measured'
_exptl_crystal_F_000             708
_exptl_absorpt_coefficient_mu    1.105
_exptl_absorpt_correction_type   semi-empirical
_exptl_absorpt_correction_T_min  0.6361
_exptl_absorpt_correction_T_max  0.7696
_exptl_absorpt_process_details   'Bruker SADABS'

_exptl_special_details           
;
?
;

_diffrn_ambient_temperature      223(2)
_diffrn_radiation_wavelength     0.71073
_diffrn_radiation_type           MoK\a
_diffrn_radiation_source         'fine-focus sealed tube'
_diffrn_radiation_monochromator  graphite
_diffrn_measurement_device_type  'SMART CCD'
_diffrn_measurement_method       'omega scan'
_diffrn_detector_area_resol_mean ?
_diffrn_standards_number         ?
_diffrn_standards_interval_count ?
_diffrn_standards_interval_time  ?
_diffrn_standards_decay_%        ?
_diffrn_reflns_number            11379
_diffrn_reflns_av_R_equivalents  0.0433
_diffrn_reflns_av_sigmaI/netI    0.0263
_diffrn_reflns_limit_h_min       -19
_diffrn_reflns_limit_h_max       19
_diffrn_reflns_limit_k_min       -15
_diffrn_reflns_limit_k_max       19
_diffrn_reflns_limit_l_min       -8
_diffrn_reflns_limit_l_max       12
_diffrn_reflns_theta_min         2.12
_diffrn_reflns_theta_max         26.38
_reflns_number_total             1249
_reflns_number_gt                994
_reflns_threshold_expression     >2sigma(I)

_computing_data_collection       'Bruker SMART'
_computing_cell_refinement       'Bruker SAINT'
_computing_data_reduction        'Bruker SAINT'
_computing_structure_solution    'SHELXS-97 (Sheldrick, 1990)'
_computing_structure_refinement  'SHELXL-97 (Sheldrick, 1997)'
_computing_molecular_graphics    DIAMOND
_computing_publication_material  WORD

_refine_special_details          
;
Refinement of F^2^ against ALL reflections. The weighted R-factor wR and
goodness of fit S are based on F^2^, conventional R-factors R are based
on F, with F set to zero for negative F^2^. The threshold expression of
F^2^ > 2sigma(F^2^) is used only for calculating R-factors(gt) etc. and is
not relevant to the choice of reflections for refinement. R-factors based
on F^2^ are statistically about twice as large as those based on F, and R-
factors based on ALL data will be even larger.
;

_refine_ls_structure_factor_coef Fsqd
_refine_ls_matrix_type           full
_refine_ls_weighting_scheme      calc
_refine_ls_weighting_details     
'calc w=1/[\s^2^(Fo^2^)+(0.0602P)^2^+1.7888P] where P=(Fo^2^+2Fc^2^)/3'
_atom_sites_solution_primary     direct
_atom_sites_solution_secondary   difmap
_atom_sites_solution_hydrogens   geom
_refine_ls_hydrogen_treatment    mixed
_refine_ls_extinction_method     none
_refine_ls_extinction_coef       ?
_refine_ls_number_reflns         1249
_refine_ls_number_parameters     80
_refine_ls_number_restraints     24
_refine_ls_R_factor_all          0.0478
_refine_ls_R_factor_gt           0.0364
_refine_ls_wR_factor_ref         0.1085
_refine_ls_wR_factor_gt          0.0963
_refine_ls_goodness_of_fit_ref   1.094
_refine_ls_restrained_S_all      1.084
_refine_ls_shift/su_max          0.000
_refine_ls_shift/su_mean         0.000

loop_
_atom_site_label
_atom_site_type_symbol
_atom_site_fract_x
_atom_site_fract_y
_atom_site_fract_z
_atom_site_U_iso_or_equiv
_atom_site_adp_type
_atom_site_occupancy
_atom_site_symmetry_multiplicity
_atom_site_calc_flag
_atom_site_refinement_flags
_atom_site_disorder_assembly
_atom_site_disorder_group
Zn1 Zn 0.2500 0.2500 0.34663(4) 0.0172(2) Uani 1 4 d S . .
F1 F 0.11397(14) 0.49295(15) 0.7121(2) 0.0854(9) Uani 1 1 d . . .
O1 O 0.17296(11) 0.35399(11) 0.38743(17) 0.0306(4) Uani 1 1 d . . .
N1 N 0.2500 0.2500 0.1334(4) 0.0203(8) Uani 1 4 d S . .
C1 C 0.13407(14) 0.36593(14) 0.5000 0.0260(7) Uani 1 2 d S . .
C2 C 0.06487(15) 0.43513(15) 0.5000 0.0293(7) Uani 1 2 d S . .
C3 C 0.0576(2) 0.4947(2) 0.6065(3) 0.0461(7) Uani 1 1 d . . .
C1N C 0.1607(12) 0.264(5) 0.0804(13) 0.023(4) Uani 0.24 1 d PU . 1
C1N' C 0.231(5) 0.341(3) 0.077(4) 0.021(4) Uani 0.14 1 d PU . 2
C2N C 0.329(4) 0.293(4) 0.079(2) 0.020(4) Uani 0.18 1 d PU . 1
C2N' C 0.303(4) 0.323(3) 0.0817(18) 0.017(4) Uani 0.20 1 d PU . 2
H1N H 0.3496 0.3284 0.1168 0.050 Uiso 0.50 1 d P A 2
H2N H 0.2365 0.3796 0.1221 0.050 Uiso 0.50 1 d P B 2
H3N H 0.1269 0.2878 0.1217 0.050 Uiso 0.50 1 d P C 2

loop_
_atom_site_aniso_label
_atom_site_aniso_U_11
_atom_site_aniso_U_22
_atom_site_aniso_U_33
_atom_site_aniso_U_23
_atom_site_aniso_U_13
_atom_site_aniso_U_12
Zn1 0.0211(2) 0.0211(2) 0.0095(3) 0.000 0.000 0.000
F1 0.0962(16) 0.0979(16) 0.0620(12) -0.0423(12) -0.0527(12) 0.0636(13)
O1 0.0381(9) 0.0313(9) 0.0225(8) 0.0015(7) 0.0045(7) 0.0130(7)
N1 0.0247(12) 0.0247(12) 0.0113(15) 0.000 0.000 0.000
C1 0.0276(10) 0.0276(10) 0.0229(15) -0.0017(10) -0.0017(10) 0.0104(12)
C2 0.0332(11) 0.0332(11) 0.0214(15) -0.0002(10) -0.0002(10) 0.0144(14)
C3 0.0522(17) 0.0540(17) 0.0322(13) -0.0107(14) -0.0169(13) 0.0232(14)
C1N 0.023(5) 0.034(9) 0.013(5) -0.004(8) 0.002(4) 0.001(7)
C1N' 0.019(8) 0.032(9) 0.014(5) 0.000(6) 0.002(7) -0.002(6)
C2N 0.019(9) 0.030(10) 0.012(5) -0.001(8) 0.003(8) -0.002(8)
C2N' 0.015(9) 0.028(10) 0.008(5) 0.001(6) 0.002(6) -0.001(6)

_geom_special_details            
;
All esds (except the esd in the dihedral angle between two l.s. planes)
are estimated using the full covariance matrix. The cell esds are taken
into account individually in the estimation of esds in distances, angles
and torsion angles; correlations between esds in cell parameters are only
used when they are defined by crystal symmetry. An approximate (isotropic)
treatment of cell esds is used for estimating esds involving l.s. planes.
;

loop_
_geom_bond_atom_site_label_1
_geom_bond_atom_site_label_2
_geom_bond_distance
_geom_bond_site_symmetry_2
_geom_bond_publ_flag
Zn1 O1 2.0377(16) 3 ?
Zn1 O1 2.0377(16) . ?
Zn1 O1 2.0377(16) 4 ?
Zn1 O1 2.0377(16) 2 ?
Zn1 N1 2.051(4) . ?
Zn1 Zn1 2.9507(9) 5_556 ?
F1 C3 1.338(3) . ?
O1 C1 1.252(2) . ?
N1 C2N' 1.48(2) 2 ?
N1 C2N' 1.48(2) 3 ?
N1 C2N' 1.48(2) . ?
N1 C2N' 1.48(2) 4 ?
N1 C2N 1.49(3) 2 ?
N1 C2N 1.49(3) 3 ?
N1 C2N 1.49(3) . ?
N1 C2N 1.49(3) 4 ?
N1 C1N 1.487(15) 3 ?
N1 C1N 1.487(15) . ?
N1 C1N 1.487(15) 4 ?
N1 C1N 1.487(15) 2 ?
C1 O1 1.252(2) 8_556 ?
C1 C2 1.512(4) . ?
C2 C3 1.382(3) 8_556 ?
C2 C3 1.382(3) . ?
C3 C3 1.375(5) 16_565 ?
C1N C2N 0.90(2) 2 ?
C1N C2N 1.23(3) 3 ?
C1N C1N 1.61(4) 6 ?
C1N C2N 1.61(5) 5 ?
C1N C1N 1.98(2) 4 ?
C1N C1N 1.98(2) 3 ?
C1N' C2N' 1.03(4) 3 ?
C1N' C2N' 1.15(3) . ?
C1N' C1N' 1.60(9) 5 ?
C1N' C2N' 1.64(7) 5 ?
C1N' C1N' 2.04(7) 3 ?
C1N' C1N' 2.04(7) 4 ?
C2N C1N 0.90(2) 2 ?
C2N C1N 1.23(3) 4 ?
C2N C1N 1.61(5) 5 ?
C2N C2N 1.72(8) 7 ?
C2N C2N 1.97(5) 3 ?
C2N C2N 1.97(5) 4 ?
C2N' C1N' 1.03(4) 4 ?
C2N' C1N' 1.64(7) 5 ?
C2N' C2N' 1.63(5) 7 ?
C2N' C2N' 1.97(3) 3 ?
C2N' C2N' 1.97(3) 4 ?

loop_
_geom_angle_atom_site_label_1
_geom_angle_atom_site_label_2
_geom_angle_atom_site_label_3
_geom_angle
_geom_angle_site_symmetry_1
_geom_angle_site_symmetry_3
_geom_angle_publ_flag
O1 Zn1 O1 87.875(19) 3 . ?
O1 Zn1 O1 157.79(10) 3 4 ?
O1 Zn1 O1 87.875(19) . 4 ?
O1 Zn1 O1 87.875(19) 3 2 ?
O1 Zn1 O1 157.79(10) . 2 ?
O1 Zn1 O1 87.875(19) 4 2 ?
O1 Zn1 N1 101.10(5) 3 . ?
O1 Zn1 N1 101.10(5) . . ?
O1 Zn1 N1 101.10(5) 4 . ?
O1 Zn1 N1 101.10(5) 2 . ?
O1 Zn1 Zn1 78.90(5) 3 5_556 ?
O1 Zn1 Zn1 78.90(5) . 5_556 ?
O1 Zn1 Zn1 78.90(5) 4 5_556 ?
O1 Zn1 Zn1 78.90(5) 2 5_556 ?
N1 Zn1 Zn1 180.0 . 5_556 ?
C1 O1 Zn1 124.27(16) . . ?
C2N' N1 C2N' 83.5(5) 2 3 ?
C2N' N1 C2N' 140.6(14) 2 . ?
C2N' N1 C2N' 83.5(5) 3 . ?
C2N' N1 C2N' 83.5(5) 2 4 ?
C2N' N1 C2N' 140.6(14) 3 4 ?
C2N' N1 C2N' 83.5(5) . 4 ?
C2N' N1 C2N 24.1(7) 2 2 ?
C2N' N1 C2N 60.0(7) 3 2 ?
C2N' N1 C2N 132.6(9) . 2 ?
C2N' N1 C2N 105.3(8) 4 2 ?
C2N' N1 C2N 105.3(8) 2 3 ?
C2N' N1 C2N 24.1(7) 3 3 ?
C2N' N1 C2N 60.0(7) . 3 ?
C2N' N1 C2N 132.6(9) 4 3 ?
C2N N1 C2N 82.9(6) 2 3 ?
C2N' N1 C2N 132.6(9) 2 . ?
C2N' N1 C2N 105.3(8) 3 . ?
C2N' N1 C2N 24.1(7) . . ?
C2N' N1 C2N 60.0(7) 4 . ?
C2N N1 C2N 139.0(18) 2 . ?
C2N N1 C2N 82.9(6) 3 . ?
C2N' N1 C2N 60.0(7) 2 4 ?
C2N' N1 C2N 132.6(9) 3 4 ?
C2N' N1 C2N 105.3(8) . 4 ?
C2N' N1 C2N 24.1(7) 4 4 ?
C2N N1 C2N 82.9(6) 2 4 ?
C2N N1 C2N 139.0(18) 3 4 ?
C2N N1 C2N 82.9(6) . 4 ?
C2N' N1 C1N 25.1(5) 2 3 ?
C2N' N1 C1N 106.4(6) 3 3 ?
C2N' N1 C1N 132.4(8) . 3 ?
C2N' N1 C1N 59.1(5) 4 3 ?
C2N N1 C1N 49.0(9) 2 3 ?
C2N N1 C1N 125.3(10) 3 3 ?
C2N N1 C1N 114.6(9) . 3 ?
C2N N1 C1N 35.1(9) 4 3 ?
C2N' N1 C1N 59.1(5) 2 . ?
C2N' N1 C1N 25.1(5) 3 . ?
C2N' N1 C1N 106.4(6) . . ?
C2N' N1 C1N 132.4(8) 4 . ?
C2N N1 C1N 35.1(9) 2 . ?
C2N N1 C1N 49.0(9) 3 . ?
C2N N1 C1N 125.3(10) . . ?
C2N N1 C1N 114.6(9) 4 . ?
C1N N1 C1N 83.2(3) 3 . ?
C2N' N1 C1N 132.4(8) 2 4 ?
C2N' N1 C1N 59.1(5) 3 4 ?
C2N' N1 C1N 25.1(5) . 4 ?
C2N' N1 C1N 106.4(6) 4 4 ?
C2N N1 C1N 114.6(9) 2 4 ?
C2N N1 C1N 35.1(9) 3 4 ?
C2N N1 C1N 49.0(9) . 4 ?
C2N N1 C1N 125.3(10) 4 4 ?
C1N N1 C1N 139.9(10) 3 4 ?
C1N N1 C1N 83.2(3) . 4 ?
C2N' N1 C1N 106.4(6) 2 2 ?
C2N' N1 C1N 132.4(8) 3 2 ?
C2N' N1 C1N 59.1(5) . 2 ?
C2N' N1 C1N 25.1(5) 4 2 ?
C2N N1 C1N 125.3(10) 2 2 ?
C2N N1 C1N 114.6(9) 3 2 ?
C2N N1 C1N 35.1(9) . 2 ?
C2N N1 C1N 49.0(9) 4 2 ?
C1N N1 C1N 83.2(3) 3 2 ?
C1N N1 C1N 139.9(10) . 2 ?
C1N N1 C1N 83.2(3) 4 2 ?
O1 C1 O1 127.3(3) . 8_556 ?
O1 C1 C2 116.33(15) . . ?
O1 C1 C2 116.33(15) 8_556 . ?
C3 C2 C3 116.2(3) 8_556 . ?
C3 C2 C1 121.88(16) 8_556 . ?
C3 C2 C1 121.88(16) . . ?
F1 C3 C3 118.32(14) . 16_565 ?
F1 C3 C2 119.8(2) . . ?
C3 C3 C2 121.88(16) 16_565 . ?
C2N C1N C2N 135(4) 2 3 ?
C2N C1N N1 72(2) 2 . ?
C2N C1N N1 65.5(15) 3 . ?
C2N C1N C1N 74(5) 2 6 ?
C2N C1N C1N 102(4) 3 6 ?
N1 C1N C1N 106.9(19) . 6 ?
C2N C1N C2N 104(4) 2 5 ?
C2N C1N C2N 73(5) 3 5 ?
N1 C1N C2N 106(3) . 5 ?
C1N C1N C2N 32.4(10) 6 5 ?
C2N C1N C1N 116(2) 2 4 ?
C2N C1N C1N 18.6(15) 3 4 ?
N1 C1N C1N 48.38(17) . 4 ?
C1N C1N C1N 99(2) 6 4 ?
C2N C1N C1N 76(5) 5 4 ?
C2N C1N C1N 26(2) 2 3 ?
C2N C1N C1N 108.6(15) 3 3 ?
N1 C1N C1N 48.38(17) . 3 ?
C1N C1N C1N 77(4) 6 3 ?
C2N C1N C1N 99.7(16) 5 3 ?
C1N C1N C1N 90.000(4) 4 3 ?
C2N' C1N' C2N' 130(5) 3 . ?
C2N' C1N' C1N' 110(5) 3 5 ?
C2N' C1N' C1N' 71(5) . 5 ?
C2N' C1N' N1 67(3) 3 . ?
C2N' C1N' N1 65(2) . . ?
C1N' C1N' N1 105(3) 5 . ?
C2N' C1N' C2N' 72(5) 3 5 ?
C2N' C1N' C2N' 107(4) . 5 ?
C1N' C1N' C2N' 41.5(18) 5 5 ?
N1 C1N' C2N' 103(3) . 5 ?
C2N' C1N' C1N' 21(3) 3 3 ?
C2N' C1N' C1N' 109(2) . 3 ?
C1N' C1N' C1N' 101.8(18) 5 3 ?
N1 C1N' C1N' 48.5(5) . 3 ?
C2N' C1N' C1N' 72(4) 5 3 ?
C2N' C1N' C1N' 111(3) 3 4 ?
C2N' C1N' C1N' 19(2) . 4 ?
C1N' C1N' C1N' 72(5) 5 4 ?
N1 C1N' C1N' 48.5(5) . 4 ?
C2N' C1N' C1N' 100(2) 5 4 ?
C1N' C1N' C1N' 90.000(4) 3 4 ?
C1N C2N C1N 135(4) 2 4 ?
C1N C2N N1 72(2) 2 . ?
C1N C2N N1 65.5(15) 4 . ?
C1N C2N C1N 74(5) 2 5 ?
C1N C2N C1N 105(4) 4 5 ?
N1 C2N C1N 106.8(19) . 5 ?
C1N C2N C2N 113(3) 2 7 ?
C1N C2N C2N 64(5) 4 7 ?
N1 C2N C2N 101(4) . 7 ?
C1N C2N C2N 43.4(11) 5 7 ?
C1N C2N C2N 116(2) 2 3 ?
C1N C2N C2N 19.0(15) 4 3 ?
N1 C2N C2N 48.5(3) . 3 ?
C1N C2N C2N 100(3) 5 3 ?
C2N C2N C2N 66(5) 7 3 ?
C1N C2N C2N 27(2) 2 4 ?
C1N C2N C2N 109.0(15) 4 4 ?
N1 C2N C2N 48.5(3) . 4 ?
C1N C2N C2N 76(4) 5 4 ?
C2N C2N C2N 102.7(9) 7 4 ?
C2N C2N C2N 90.000(2) 3 4 ?
C1N' C2N' C1N' 140(5) 4 . ?
C1N' C2N' N1 73(2) 4 . ?
C1N' C2N' N1 71(2) . . ?
C1N' C2N' C1N' 107(5) 4 5 ?
C1N' C2N' C1N' 68(5) . 5 ?
N1 C2N' C1N' 106(3) . 5 ?
C1N' C2N' C2N' 72(6) 4 7 ?
C1N' C2N' C2N' 102(4) . 7 ?
N1 C2N' C2N' 106(2) . 7 ?
C1N' C2N' C2N' 36.6(15) 5 7 ?
C1N' C2N' C2N' 116(2) 4 3 ?
C1N' C2N' C2N' 24(2) . 3 ?
N1 C2N' C2N' 48.3(2) . 3 ?
C1N' C2N' C2N' 74(4) 5 3 ?
C2N' C2N' C2N' 99(2) 7 3 ?
C1N' C2N' C2N' 27(2) 4 4 ?
C1N' C2N' C2N' 114(2) . 4 ?
N1 C2N' C2N' 48.3(2) . 4 ?
C1N' C2N' C2N' 103(2) 5 4 ?
C2N' C2N' C2N' 77(5) 7 4 ?
C2N' C2N' C2N' 90.000(3) 3 4 ?

_diffrn_measured_fraction_theta_max 0.998
_diffrn_reflns_theta_full        26.38
_diffrn_measured_fraction_theta_full 0.998
_refine_diff_density_max         0.656
_refine_diff_density_min         -0.771
_refine_diff_density_rms         0.079
####################################################################### 
# 
# This file contains crystal structure data downloaded from the 
# Cambridge Structural Database (CSD) hosted by the Cambridge 
# Crystallographic Data Centre (CCDC).
# 
# Full information about CCDC data access policies and citation 
# guidelines are available at http://www.ccdc.cam.ac.uk/access/V1 
# 
# Audit and citation data items may have been added by the CCDC. 
# Please retain this information to preserve the provenance of 
# this file and to allow appropriate attribution of the data. 
#

File: MOF .cifs (manually found)/5.cif
# Supplementary Material (ESI) for Chemical Science
# This journal is (c) The Royal Society of Chemistry 2011
#==============================================================================

# 1. SUBMISSION DETAILS

_publ_contact_author_name         'Dr. Simona Galli'
_publ_contact_author_address
;
    Dipartimento di Scienze Chimiche e Ambientali,
    Università degli Studi dell'Insubria,
    Via Valleggio 11, 22100 Como - Italy.
;
_publ_contact_author_email        'simona.galli@uninsubria.it'
_publ_contact_author_fax          '+39-031-2386630'
_publ_contact_author_phone        '+39-031-2386627'

_publ_requested_journal           'Chemical Science'
_publ_requested_category          ?

_publ_contact_letter
;  
;

#==============================================================================

# 2. PROCESSING SUMMARY (IUCr Office Use Only)

_journal_date_recd_electronic     ?
_journal_date_to_coeditor         ?
_journal_date_from_coeditor       ?
_journal_date_accepted            ?
_journal_date_printers_first      ?
_journal_date_printers_final      ?
_journal_date_proofs_out          ?
_journal_date_proofs_in           ?
_journal_coeditor_name            ?
_journal_coeditor_code            ?
_journal_coeditor_notes
; ?
;
_journal_techeditor_code          ?
_journal_paper_category           ?
_iucr_compatibility_tag           ?
_journal_techeditor_notes
; ?
;
_journal_coden_ASTM               ?
_journal_name_full                ?
_journal_year                     ? 
_journal_volume                   ?
_journal_issue                    ?
_journal_page_first               ? 
_journal_page_last                ?
_journal_suppl_publ_number        ?
_journal_suppl_publ_pages         ?

#==============================================================================

# 3. TITLE AND AUTHOR LIST

_publ_section_title
;
High Thermal and Chemical Stability
in Pyrazolate-Bridged Metal-Organic Frameworks with Exposed Metal Sites
;

# The loop structure below should contain the names and addresses of all
# authors, in the required order of publication. Repeat as necessary. 

loop_
    _publ_author_name
    _publ_author_address
   
    'Colombo, Valentina'
;   Dipartimento di Scienze Chimiche e Ambientali,
    Università degli Studi dell'Insubria,
    Via Valleggio 11, 22100 Como - Italy.
;
    'Galli, Simona'
;   Dipartimento di Scienze Chimiche e Ambientali,
    Università degli Studi dell'Insubria,
    Via Valleggio 11, 22100 Como - Italy.
;
    'Choi, Hye Jin'
;   Department of Chemistry
    University of California
    Berkeley, California 94720, USA
    and Materials Sciences Division
    Lawrence Berkeley National Laboratory
    Berkeley, California 94720, USA
;   
    'Han, Ggoch Ddeul'
;   Department of Chemistry
    University of California
    Berkeley, California 94720, USA
    and Materials Sciences Division
    Lawrence Berkeley National Laboratory
    Berkeley, California 94720, USA
;  
   'Maspero, Angelo'
;   Dipartimento di Scienze Chimiche e Ambientali,
    Università degli Studi dell'Insubria,
    Via Valleggio 11, 22100 Como - Italy.
;
   'Palmisano, Giovanni'
;   Dipartimento di Scienze Chimiche e Ambientali,
    Università degli Studi dell'Insubria,
    Via Valleggio 11, 22100 Como - Italy.
;
   'Masciocchi, Norberto'
;   Dipartimento di Scienze Chimiche e Ambientali,
    Università degli Studi dell'Insubria,
    Via Valleggio 11, 22100 Como - Italy.
;
   'Long, Jeffrey R.'
;   Department of Chemistry
    University of California
    Berkeley, California 94720, USA
    and Materials Sciences Division
    Lawrence Berkeley National Laboratory
    Berkeley, California 94720, USA
;
#==============================================================================

#data_Compound1m

_chemical_name_systematic                           
;
?
;
_chemical_name_common             ? 
_chemical_formula_moiety          ?
_chemical_formula_structural      'Ni3 (C15 H9 N6)2 (C1 H4 O)3 (H2 O)10'
_chemical_formula_analytical      ?
_chemical_formula_iupac           ?
_chemical_formula_sum             'C33 H50 Ni3 N12 O13'
_chemical_formula_weight          998.9 
_chemical_melting_point           ?
_chemical_compound_source         'synthesis'

loop_
    _atom_type_symbol
    _atom_type_description
#   _atom_type_scat_dispersion_real
#   _atom_type_scat_dispersion_imag
    _atom_type_scat_source
    
    C  C  'International Tables for Crystallography (Vol. IV)'
    H  H  'International Tables for Crystallography (Vol. IV)'
    Ni Ni 'International Tables for Crystallography (Vol. IV)'
    N  N  'International Tables for Crystallography (Vol. IV)'
    O  O  'International Tables for Crystallography (Vol. IV)'
            
#==============================================================================

# 1.5. POWDER SPECIMEN AND CRYSTAL DATA

_space_group_crystal_system       cubic
_space_group_name_H-M_alt 	  'Pm-3m'
_space_group_name_Hall   	  ?

loop_
_symmetry_equiv_pos_as_xyz
	'-x, -y, -z'
	'-x, -y, z'
	'-x, -z, -y'
	'-x, -z, y'
	'-x, z, -y'
	'-x, z, y'
	'-x, y, -z'
	'-x, y, z'
	'-y, -x, -z'
	'-y, -x, z'
	'-y, -z, -x'
	'-y, -z, x'
	'-y, z, -x'
	'-y, z, x'
	'-y, x, -z'
	'-y, x, z'
	'-z, -x, -y'
	'-z, -x, y'
	'-z, -y, -x'
	'-z, -y, x'
	'-z, y, -x'
	'-z, y, x'
	'-z, x, -y'
	'-z, x, y'
	'z, -x, -y'
	'z, -x, y'
	'z, -y, -x'
	'z, -y, x'
	'z, y, -x'
	'z, y, x'
	'z, x, -y'
	'z, x, y'
	'y, -x, -z'
	'y, -x, z'
	'y, -z, -x'
	'y, -z, x'
	'y, z, -x'
	'y, z, x'
	'y, x, -z'
	'y, x, z'
	'x, -y, -z'
	'x, -y, z'
	'x, -z, -y'
	'x, -z, y'
	'x, z, -y'
	'x, z, y'
	'x, y, -z'
	'x, y, z'
	
_cell_length_a  18.54898(83)
_cell_length_b  18.54898(83)
_cell_length_c  18.54898(83)
_cell_angle_alpha 90
_cell_angle_beta  90
_cell_angle_gamma 90
_cell_volume 6382.05(85)
_cell_formula_units_Z     4                  
_cell_measurement_temperature     298(2)        

_pd_calibration_special_details      
; ?
;
_cell_special_details
; ?
;

_exptl_crystal_density_diffrn     1.00
_exptl_crystal_density_meas       ?
_exptl_crystal_density_method     'not measured'
_exptl_crystal_F_000              2080

# The next three fields give the specimen dimensions in mm.  The equatorial 
# plane contains the incident and diffracted beam.
_pd_spec_size_axial               15      # perpendicular to 
                                          # equatorial plane

_pd_spec_size_equat               14      # parallel to 
                                          # scattering vector 
                                          # in transmission

_pd_spec_size_thick               0.15    # parallel to 
                                          # scattering vector 
                                          # in reflection

# The next five fields are character fields that describe the specimen.

_pd_spec_mounting                          
;
packed powder pellet
;
_pd_spec_mount_mode         'reflection'  # options are 'reflection' 
                                          # or 'transmission'

_pd_spec_shape              'flat_sheet'  # options are 'cylinder',
                                          # 'flat_sheet' or 'irregular'

_pd_char_particle_morphology   ?
_pd_char_colour             'yellow'      # use ICDD colour descriptions



# The next four fields are normally only needed for transmission experiments.
_exptl_absorpt_coefficient_mu     ?
_exptl_absorpt_correction_type    ?        
_exptl_absorpt_correction_T_min   ?        
_exptl_absorpt_correction_T_max   ?        

#==============================================================================

# 1.6. EXPERIMENTAL DATA

_exptl_special_details
; ?
;

# This following item is used to identify the equipment used to record the
# powder pattern when the diffractogram was measured at a laboratory
# other than the authors' home institution, e.g. when neutron or synchrotron
# radiation is used.

_pd_instr_location
; ?
;

_diffrn_ambient_temperature      298(2)                    
_diffrn_source_target            Cu                                     
_diffrn_source_type              'sealed X-ray tube'
_diffrn_measurement_device_type  'Bruker AXS D8 Advance'       
_diffrn_detector_type            'Bruker Lynxeye position linear PSD'        
_pd_meas_scan_method             'step'         # options are 'step', 'cont',
                                                # 'tof', 'fixed' or
                                                # 'disp' (= dispersive)
_pd_meas_special_details
;  ?
;

# The following six items are used for angular dispersive measurements only.

loop_
    _diffrn_radiation_type  'Cu K\a'                 
    _diffrn_radiation_wavelength             
       CuK\a~1~ 1.54056
       CuK\a~2~ 1.54439
_diffrn_radiation_monochromator   'Nickel filter'                

# The following four items give details of the measured (not processed)
# powder pattern.  Angles are in degrees.

_pd_meas_number_of_points       5001                                     
_pd_meas_2theta_range_min          5                   
_pd_meas_2theta_range_max        105                   
_pd_meas_2theta_range_inc          0.02

# The following three items are used for time-of-flight measurements only.

_pd_instr_dist_src/spec           ?                    
_pd_instr_dist_spec/detc          ?                    
_pd_meas_2theta_fixed             ?                    

# The following fields are used to identify the programs used.

_computing_data_collection        'Bruker D8 Command'
_computing_cell_refinement        'Bruker TOPAS-R'
_computing_data_reduction         ?
_computing_structure_solution     'Bruker TOPAS-R'
_computing_structure_refinement   'Bruker TOPAS-R'
_computing_molecular_graphics     ?
_computing_publication_material   ?

#==============================================================================

# 1.7. REFINEMENT DATA

# Use the next field to give any special details about the fitting of the
# powder pattern.

_pd_proc_ls_special_details

; 
  
1) The use of a rigid body description for the organic ligand
   does not allow the derivation of statistically meaningful s.u.'s
   for its atoms.
  
   S.u.'s are available only for the center of mass (X, Y, Z)
  
   X, Y, Z   0.2730(1), 0.2730(1), 0.2730(1)
   RY, RY, RZ 45, 45, 0
  
   for the rigid body described by:
 
   z_matrix   H
   z_matrix   C1   H    =r1;
   z_matrix   C2   C1   =r1; H   60
   z_matrix   H2   C2   =r2; C1  120  H   180
   z_matrix   C3   C1   =r3; C2  120  H   180
   z_matrix   C4   C3   =r4; C1  126  C2    0
   z_matrix   H4   C4   =r2; C3  126  C2    0
   z_matrix   N1   C4   =r4; C3  108  C1  180
  
   r1 = 1.39
   r2 = 0.95
   r3 = 1.45
   r4 = 1.36
   H = Dummy atom representing the centre of mass
   RY, RY, RZ = rotation angles of the rigid body

2) The difference Fourier map calculated with the Fcs of the framework alone
   revealed that the solvent is highly disordered, either as guest molecules
   within the octahedral cavities or one-dimensional channels, or covalently
   bound to the metal ions. Thus, its electronic density was modeled by
   allocating:(i) two dummy atoms at the centre of the cavities
   (site [½, ½, ½]) and of the channels (site [½, 0, 0]) and
   (ii) one dummy atom occupying, at a restrained distance,
   the apical position of the square pyramidal stereochemistry of the
   metal ions. The presence of disorder was taken into account by assigning
   to the three dummy atoms a high isotropic thermal parameter.
   Their site occupancy factors were allowed to refine up to the total
   electron density of the solvent, as estimated from the elemental analysis.
   The fractional coordinates of the dummy atoms are not provided.

;
 
# The next three items are given as text
_pd_proc_ls_profile_function      'fundamental parameters approach'  
_pd_proc_ls_background_function   'Chebychev polynomial'     
_pd_proc_ls_pref_orient_corr      ?
_pd_proc_ls_prof_R_factor         0.042         
_pd_proc_ls_prof_wR_factor        0.068         
_pd_proc_ls_prof_wR_expected      0.003        

_refine_special_details
; ?
;

_refine_ls_structure_factor_coef     Inet
_refine_ls_matrix_type               fullcycle
_refine_ls_weighting_scheme          '1/[Y~i~]'
_refine_ls_hydrogen_treatment        ?
_refine_ls_extinction_method         none        
_refine_ls_extinction_coef           ?           
_refine_ls_number_parameters         11
_refine_ls_number_restraints         ?
_refine_ls_number_constraints        ?
# The following item is 'CHI squared'
_refine_ls_goodness_of_fit_all       ?

_refine_ls_restrained_S_all          ?           
_refine_ls_restrained_S_obs          ?
_refine_ls_shift/su_max             .01
_refine_ls_shift/su_mean             ?


# The following four items apply to angular dispersive measurements.
# 2theta minimum, maximum and increment (in degrees) are for the 
# intensities used in the refinement.
_pd_proc_2theta_range_min          5             
_pd_proc_2theta_range_max        105             
_pd_proc_2theta_range_inc          0.02

loop_
      _pd_proc_wavelength       1.540562    1.544390   

_pd_block_diffractogram_id        ?            # The id used for the block
                                               # containing the powder 
                                               # pattern profile (section 11).

# Give appropriate details in the next two text fields.
_pd_proc_info_excluded_regions    ?             
_pd_proc_info_data_reduction      ?

#==============================================================================

# 1.8. ATOMIC COORDINATES AND DISPLACEMENT PARAMETERS

loop_
_atom_site_label
_atom_site_type_symbol
_atom_site_symmetry_multiplicity
_atom_site_fract_x
_atom_site_fract_y
_atom_site_fract_z
_atom_site_occupancy
_atom_site_B_iso_or_equiv
Ni Ni  12  0          0.38115(24) 0.5       1    1.77(16)
O1 O   12  0          0.5         0.735     1    4.769918
C1 C   24  0.310512   0.2200554   0.310512  1    4.769918
C2 C   48  0.337667   0.2465495   0.2458886 0.5  4.769918
H2 H   48  0.381834   0.228442    0.2273294 0.5  4.769918
C3 C   24  0.3495977  0.1647798   0.3495977 1    4.769918
C4 C   48  0.4130889  0.1343063   0.3292025 1    4.769918
H4 H   48  0.4396181  0.1454974   0.2868467 1    4.769918
N1 N   48  0.4319335  0.08499914  0.3800888 1    4.769918

File: MOF .cifs (manually found)/95.cif
data_MIL140A
_audit_creation_method 'Created with CONVERT.DLL (www.crystalimpact.com)'
_audit_creation_date 2012-06-04
_audit_update_record 2012-06-04
_chemical_formula_sum 'Zr8 O36 C64'
_chemical_formula_weight 2074.474
_cell_length_a 24.4243(10)
_cell_length_b 11.1795(10)
_cell_length_c 7.8022(10)
_cell_angle_alpha 90.000
_cell_angle_beta 103.861(2)
_cell_angle_gamma 90.000
_cell_volume 2068.4(3)
_symmetry_int_tables_number 15
_symmetry_space_group_name_H-M 'C 1 2/c 1'
_symmetry_space_group_name_Hall '-C_2yc'
loop_
_symmetry_equiv_pos_site_id
_symmetry_equiv_pos_as_xyz
1 x,y,z
2 -x,y,0.500-z
3 -x,-y,-z
4 x,-y,0.500+z
5 0.500+x,0.500+y,z
6 0.500-x,0.500+y,0.500-z
7 0.500-x,0.500-y,-z
8 0.500+x,0.500-y,0.500+z
loop_
_atom_type_symbol
_atom_type_oxidation_number
_atom_type_radius_bond
Zr ? 1.200
O ? 0.660
C ? 0.860
loop_
_atom_site_label
_atom_site_type_symbol
_atom_site_fract_x
_atom_site_fract_y
_atom_site_fract_z
_atom_site_occupancy
_atom_site_symmetry_multiplicity
_atom_site_Wyckoff_symbol
_atom_site_attached_hydrogens
_atom_site_calc_flag
_atom_site_thermal_displace_type
_atom_site_u_iso_or_equiv
Zr Zr -0.0555 -1.0170 -0.6665 1.000 8 f ? d Uiso 0.08000
O1 O -0.0432 -0.8136 -0.7221 0.500 8 f ? d Uiso 0.08000
O2 O -0.1148 -1.0865 -0.5151 1.000 8 f ? d Uiso 0.08000
O4 O -0.0302 -0.9793 -0.3944 1.000 8 f ? d Uiso 0.08000
O5 O -0.0363 -0.2004 -0.6580 1.000 8 f ? d Uiso 0.08000
O7 O -0.1360 -0.9296 -0.7537 1.000 8 f ? d Uiso 0.08000
C1 C -0.1510 -1.0995 -0.4120 1.000 8 f ? d Uiso 0.08000
C2 C -0.1981 -1.1724 -0.4768 1.000 8 f ? d Uiso 0.08000
C3 C -0.2141 -1.2394 -0.6246 1.000 8 f ? d Uiso 0.08000
C4 C -0.2387 -1.1822 -0.3591 1.000 8 f ? d Uiso 0.08000
C5 C 0.0000 -0.7512 -0.7500 1.000 4 e ? d Uiso 0.08000
C6 C 0.0000 -0.2166 -0.7500 1.000 4 e ? d Uiso 0.08000
C7 C 0.0000 -0.3460 -0.7500 1.000 4 e ? d Uiso 0.08000
C8 C 0.0000 -0.6032 -0.7500 1.000 4 e ? d Uiso 0.08000
C9 C 0.0465 -0.4109 -0.7815 1.000 8 f ? d Uiso 0.08000
C10 C 0.0435 -0.5407 -0.7981 1.000 8 f ? d Uiso 0.08000

File: MOF .cifs (manually found)/u35.cif
 
data_c:\hms\h 
 
_audit_creation_method            SHELXL-97 
_chemical_name_systematic 
; 
 ? 
; 
_chemical_name_common             ? 
_chemical_melting_point           ? 
_chemical_formula_moiety          ? 
_chemical_formula_sum 
 'C19 H28 N3 O6 Zn' 
_chemical_formula_weight          459.81 
 
loop_ 
 _atom_type_symbol 
 _atom_type_description 
 _atom_type_scat_dispersion_real 
 _atom_type_scat_dispersion_imag 
 _atom_type_scat_source 
 'C'  'C'   0.0033   0.0016 
 'International Tables Vol C Tables 4.2.6.8 and 6.1.1.4' 
 'H'  'H'   0.0000   0.0000 
 'International Tables Vol C Tables 4.2.6.8 and 6.1.1.4' 
 'N'  'N'   0.0061   0.0033 
 'International Tables Vol C Tables 4.2.6.8 and 6.1.1.4' 
 'O'  'O'   0.0106   0.0060 
 'International Tables Vol C Tables 4.2.6.8 and 6.1.1.4' 
 'Zn'  'Zn'   0.2839   1.4301 
 'International Tables Vol C Tables 4.2.6.8 and 6.1.1.4' 
 
_symmetry_cell_setting            ? 
_symmetry_space_group_name_H-M    'I 41/a c d'
 
loop_ 
 _symmetry_equiv_pos_as_xyz 
 'x, y, z' 
 '-y+1/4, x+3/4, z+1/4' 
 '-x, -y+1/2, z' 
 'y+1/4, -x+1/4, z+3/4' 
 'x, -y, -z+1/2' 
 '-x+1/2, y, -z' 
 'y+3/4, x+1/4, -z+1/4' 
 '-y+1/4, -x+1/4, -z+1/4' 
 'x+1/2, y+1/2, z+1/2' 
 '-y+3/4, x+5/4, z+3/4' 
 '-x+1/2, -y+1, z+1/2' 
 'y+3/4, -x+3/4, z+5/4' 
 'x+1/2, -y+1/2, -z+1' 
 '-x+1, y+1/2, -z+1/2' 
 'y+5/4, x+3/4, -z+3/4' 
 '-y+3/4, -x+3/4, -z+3/4' 
 '-x, -y, -z' 
 'y-1/4, -x-3/4, -z-1/4' 
 'x, y-1/2, -z' 
 '-y-1/4, x-1/4, -z-3/4' 
 '-x, y, z-1/2' 
 'x-1/2, -y, z' 
 '-y-3/4, -x-1/4, z-1/4' 
 'y-1/4, x-1/4, z-1/4' 
 '-x+1/2, -y+1/2, -z+1/2' 
 'y+1/4, -x-1/4, -z+1/4' 
 'x+1/2, y, -z+1/2' 
 '-y+1/4, x+1/4, -z-1/4' 
 '-x+1/2, y+1/2, z' 
 'x, -y+1/2, z+1/2' 
 '-y-1/4, -x+1/4, z+1/4' 
 'y+1/4, x+1/4, z+1/4' 
 
_cell_length_a                    21.624(9) 
_cell_length_b                    21.624(9) 
_cell_length_c                    38.385(9) 
_cell_angle_alpha                 90.00 
_cell_angle_beta                  90.00 
_cell_angle_gamma                 90.00 
_cell_volume                      17949(11) 
_cell_formula_units_Z             32 
_cell_measurement_temperature     110(2) 
_cell_measurement_reflns_used     ? 
_cell_measurement_theta_min       ? 
_cell_measurement_theta_max       ? 
 
_exptl_crystal_description        ? 
_exptl_crystal_colour             ? 
_exptl_crystal_size_max           ? 
_exptl_crystal_size_mid           ? 
_exptl_crystal_size_min           ? 
_exptl_crystal_density_meas       ? 
_exptl_crystal_density_diffrn     1.361 
_exptl_crystal_density_method     'not measured' 
_exptl_crystal_F_000              7712 
_exptl_absorpt_coefficient_mu     1.132 
_exptl_absorpt_correction_type    ? 
_exptl_absorpt_correction_T_min   ? 
_exptl_absorpt_correction_T_max   ? 
_exptl_absorpt_process_details    ? 
 
_exptl_special_details 
; 
 ? 
; 
 
_diffrn_ambient_temperature       110(2) 
_diffrn_radiation_wavelength      0.71073 
_diffrn_radiation_type            MoK\a 
_diffrn_radiation_source          'fine-focus sealed tube' 
_diffrn_radiation_monochromator   graphite 
_diffrn_measurement_device_type   ? 
_diffrn_measurement_method        ? 
_diffrn_detector_area_resol_mean  ? 
_diffrn_standards_number          ? 
_diffrn_standards_interval_count  ? 
_diffrn_standards_interval_time   ? 
_diffrn_standards_decay_%         ? 
_diffrn_reflns_number             81967 
_diffrn_reflns_av_R_equivalents   0.0732 
_diffrn_reflns_av_sigmaI/netI     0.0394 
_diffrn_reflns_limit_h_min        -28 
_diffrn_reflns_limit_h_max        27 
_diffrn_reflns_limit_k_min        -28 
_diffrn_reflns_limit_k_max        28 
_diffrn_reflns_limit_l_min        -41 
_diffrn_reflns_limit_l_max        50 
_diffrn_reflns_theta_min          1.70 
_diffrn_reflns_theta_max          28.56 
_reflns_number_total              5501 
_reflns_number_gt                 4518 
_reflns_threshold_expression      >2sigma(I) 
 
_computing_data_collection        ? 
_computing_cell_refinement        ? 
_computing_data_reduction         ? 
_computing_structure_solution     'SHELXS-97 (Sheldrick, 1990)' 
_computing_structure_refinement   'SHELXL-97 (Sheldrick, 1997)' 
_computing_molecular_graphics     ? 
_computing_publication_material   ? 
 
_refine_special_details 
; 
 Refinement of F^2^ against ALL reflections.  The weighted R-factor wR and 
 goodness of fit S are based on F^2^, conventional R-factors R are based 
 on F, with F set to zero for negative F^2^. The threshold expression of 
 F^2^ > 2sigma(F^2^) is used only for calculating R-factors(gt) etc. and is 
 not relevant to the choice of reflections for refinement.  R-factors based 
 on F^2^ are statistically about twice as large as those based on F, and R- 
 factors based on ALL data will be even larger. 
; 
 
_refine_ls_structure_factor_coef  Fsqd  
_refine_ls_matrix_type            full 
_refine_ls_weighting_scheme       calc  
_refine_ls_weighting_details 
 'calc w=1/[\s^2^(Fo^2^)+(0.0857P)^2^+43.2120P] where P=(Fo^2^+2Fc^2^)/3' 
_atom_sites_solution_primary      direct 
_atom_sites_solution_secondary    difmap 
_atom_sites_solution_hydrogens    geom 
_refine_ls_hydrogen_treatment     mixed 
_refine_ls_extinction_method      none 
_refine_ls_extinction_coef        ? 
_refine_ls_number_reflns          5501 
_refine_ls_number_parameters      268 
_refine_ls_number_restraints      0 
_refine_ls_R_factor_all           0.0625 
_refine_ls_R_factor_gt            0.0515 
_refine_ls_wR_factor_ref          0.1503 
_refine_ls_wR_factor_gt           0.1400 
_refine_ls_goodness_of_fit_ref    1.028 
_refine_ls_restrained_S_all       1.028 
_refine_ls_shift/su_max           0.001 
_refine_ls_shift/su_mean          0.000 
 
loop_ 
 _atom_site_label 
 _atom_site_type_symbol 
 _atom_site_fract_x 
 _atom_site_fract_y 
 _atom_site_fract_z 
 _atom_site_U_iso_or_equiv 
 _atom_site_adp_type 
 _atom_site_occupancy 
 _atom_site_symmetry_multiplicity 
 _atom_site_calc_flag 
 _atom_site_refinement_flags 
 _atom_site_disorder_assembly 
 _atom_site_disorder_group 
Zn1 Zn 0.228824(12) 0.027058(12) 0.086574(7) 0.01834(12) Uani 1 1 d . . . 
O1 O 0.24484(9) -0.06566(8) 0.09236(5) 0.0264(4) Uani 1 1 d . . . 
O2 O 0.13674(8) 0.01035(8) 0.09296(4) 0.0241(4) Uani 1 1 d . . . 
O3 O 0.31900(8) 0.04006(8) 0.10242(5) 0.0256(4) Uani 1 1 d . . . 
O4 O 0.21355(8) 0.11640(8) 0.10016(5) 0.0237(4) Uani 1 1 d . . . 
C12 C 0.19026(12) -0.00295(13) 0.01537(7) 0.0291(5) Uani 1 1 d . . . 
H12A H 0.1502 0.0161 0.0217 0.035 Uiso 1 1 calc R . . 
H12B H 0.1896 -0.0466 0.0232 0.035 Uiso 1 1 calc R . . 
C13 C 0.24379(14) 0.09488(11) 0.01962(6) 0.0290(5) Uani 1 1 d . . . 
H13A H 0.2768 0.1183 0.0317 0.035 Uiso 1 1 calc R . . 
H13B H 0.2039 0.1157 0.0243 0.035 Uiso 1 1 calc R . . 
C11 C 0.30135(12) -0.00062(13) 0.02419(7) 0.0286(5) Uani 1 1 d . . . 
H11A H 0.3014 -0.0432 0.0337 0.034 Uiso 1 1 calc R . . 
H11B H 0.3363 0.0222 0.0348 0.034 Uiso 1 1 calc R . . 
C17 C 0.4037(2) -0.2820(2) 0.05884(17) 0.0913(16) Uani 1 1 d . . . 
H17A H 0.3977 -0.3056 0.0373 0.137 Uiso 1 1 calc R . . 
H17B H 0.3728 -0.2948 0.0761 0.137 Uiso 1 1 calc R . . 
H17C H 0.4452 -0.2899 0.0680 0.137 Uiso 1 1 calc R . . 
C16 C 0.4543(2) 0.1265(2) 0.02780(11) 0.0726(13) Uani 1 1 d . . . 
H16 H 0.4845 0.1125 0.0117 0.087 Uiso 1 1 calc R . . 
N3 N 0.39676(16) -0.21699(16) 0.05170(9) 0.0603(8) Uani 1 1 d . . . 
N2 N 0.47367(16) 0.14236(15) 0.05955(8) 0.0560(8) Uani 1 1 d . . . 
C15 C 0.5387(2) 0.1388(2) 0.06901(13) 0.0771(14) Uani 1 1 d . . . 
H15A H 0.5626 0.1234 0.0491 0.116 Uiso 1 1 calc R . . 
H15B H 0.5437 0.1105 0.0888 0.116 Uiso 1 1 calc R . . 
H15C H 0.5537 0.1800 0.0755 0.116 Uiso 1 1 calc R . . 
C19 C 0.3926(2) -0.1931(3) 0.02038(14) 0.0837(15) Uani 1 1 d . . . 
H19 H 0.3916 -0.2207 0.0011 0.100 Uiso 1 1 calc R . . 
C18 C 0.3960(3) -0.1760(3) 0.08187(14) 0.0944(18) Uani 1 1 d . . . 
H18A H 0.4384 -0.1691 0.0899 0.142 Uiso 1 1 calc R . . 
H18B H 0.3717 -0.1950 0.1006 0.142 Uiso 1 1 calc R . . 
H18C H 0.3773 -0.1364 0.0753 0.142 Uiso 1 1 calc R . . 
O6 O 0.38994(17) -0.13455(17) 0.01412(11) 0.0888(11) Uani 1 1 d . . . 
C14 C 0.4293(3) 0.1607(2) 0.08540(14) 0.0934(18) Uani 1 1 d . . . 
H14A H 0.3876 0.1508 0.0772 0.140 Uiso 1 1 calc R . . 
H14B H 0.4326 0.2053 0.0895 0.140 Uiso 1 1 calc R . . 
H14C H 0.4375 0.1385 0.1072 0.140 Uiso 1 1 calc R . . 
O5 O 0.40059(16) 0.1285(2) 0.01780(10) 0.1098(15) Uani 1 1 d . . . 
N1 N 0.24169(9) 0.03072(9) 0.03342(6) 0.0206(4) Uani 1 1 d . . . 
C1 C 0.23049(11) -0.09368(12) 0.12017(7) 0.0231(5) Uani 1 1 d . . . 
C2 C 0.23978(12) -0.16276(11) 0.12113(6) 0.0241(5) Uani 1 1 d . . . 
C3 C 0.25779(13) -0.18840(12) 0.15282(7) 0.0278(5) Uani 1 1 d . . . 
H3 H 0.2625 -0.1617 0.1723 0.033 Uiso 1 1 calc R . . 
C4 C 0.23285(13) -0.20096(12) 0.09137(7) 0.0279(5) Uani 1 1 d . . . 
C5 C 0.21463(17) -0.17718(13) 0.05578(7) 0.0408(7) Uani 1 1 d . . . 
H5A H 0.2502 -0.1569 0.0449 0.061 Uiso 1 1 calc R . . 
H5B H 0.1807 -0.1474 0.0582 0.061 Uiso 1 1 calc R . . 
H5C H 0.2011 -0.2119 0.0412 0.061 Uiso 1 1 calc R . . 
C6 C 0.10871(12) 0.02054(10) 0.12128(6) 0.0226(5) Uani 1 1 d . . . 
C7 C 0.03952(12) 0.01162(12) 0.12209(6) 0.0240(5) Uani 1 1 d . . . 
C8 C 0.01359(12) -0.00626(13) 0.15395(7) 0.0276(5) Uani 1 1 d . . . 
H8 H 0.0403 -0.0112 0.1734 0.033 Uiso 1 1 calc R . . 
C9 C 0.00136(12) 0.01930(12) 0.09265(7) 0.0274(5) Uani 1 1 d . . . 
C10 C 0.02422(13) 0.03952(17) 0.05709(7) 0.0408(7) Uani 1 1 d . . . 
H10A H 0.0436 0.0044 0.0453 0.061 Uiso 1 1 calc R . . 
H10B H 0.0545 0.0728 0.0598 0.061 Uiso 1 1 calc R . . 
H10C H -0.0108 0.0544 0.0432 0.061 Uiso 1 1 calc R . . 
 
loop_ 
 _atom_site_aniso_label 
 _atom_site_aniso_U_11 
 _atom_site_aniso_U_22 
 _atom_site_aniso_U_33 
 _atom_site_aniso_U_23 
 _atom_site_aniso_U_13 
 _atom_site_aniso_U_12 
Zn1 0.02068(17) 0.02053(17) 0.0138(2) 0.00023(9) 0.00046(9) 0.00013(9) 
O1 0.0329(9) 0.0229(8) 0.0235(9) 0.0017(7) 0.0047(7) 0.0014(7) 
O2 0.0232(8) 0.0310(9) 0.0183(9) -0.0019(7) 0.0017(7) -0.0015(7) 
O3 0.0232(8) 0.0316(9) 0.0220(9) 0.0019(7) 0.0001(7) 0.0013(7) 
O4 0.0287(8) 0.0220(8) 0.0203(9) -0.0005(7) -0.0024(7) 0.0000(7) 
C12 0.0285(12) 0.0407(14) 0.0180(12) -0.0019(10) 0.0024(10) -0.0110(11) 
C13 0.0457(15) 0.0237(12) 0.0177(13) -0.0005(9) 0.0037(11) 0.0004(10) 
C11 0.0263(12) 0.0393(14) 0.0203(13) 0.0027(11) 0.0015(10) 0.0098(11) 
C17 0.068(3) 0.085(4) 0.121(5) 0.009(3) 0.007(3) -0.006(3) 
C16 0.068(3) 0.104(4) 0.046(2) 0.004(2) -0.0002(19) -0.029(2) 
N3 0.0562(18) 0.065(2) 0.060(2) -0.0168(17) -0.0033(16) -0.0062(15) 
N2 0.072(2) 0.0573(18) 0.0387(17) 0.0009(13) -0.0020(14) -0.0151(15) 
C15 0.090(3) 0.067(3) 0.075(3) 0.001(2) -0.027(3) -0.018(2) 
C19 0.076(3) 0.106(4) 0.069(3) -0.008(3) -0.009(3) -0.003(3) 
C18 0.085(4) 0.111(4) 0.087(4) -0.036(3) 0.011(3) -0.021(3) 
O6 0.091(2) 0.082(2) 0.093(3) 0.009(2) -0.006(2) 0.009(2) 
C14 0.127(5) 0.067(3) 0.086(4) -0.013(3) 0.041(3) -0.020(3) 
O5 0.072(2) 0.187(4) 0.071(2) 0.035(3) -0.0199(18) -0.056(2) 
N1 0.0219(9) 0.0230(10) 0.0170(10) -0.0006(7) 0.0019(8) 0.0007(7) 
C1 0.0254(11) 0.0225(11) 0.0213(13) 0.0020(9) -0.0021(9) 0.0003(9) 
C2 0.0306(12) 0.0210(11) 0.0207(13) -0.0012(9) 0.0007(9) 0.0003(9) 
C3 0.0383(14) 0.0250(12) 0.0200(13) -0.0024(10) -0.0014(10) 0.0006(10) 
C4 0.0387(14) 0.0241(12) 0.0208(13) -0.0001(10) -0.0040(10) 0.0018(10) 
C5 0.073(2) 0.0269(13) 0.0223(15) 0.0014(11) -0.0128(14) 0.0024(13) 
C6 0.0238(12) 0.0228(11) 0.0211(13) 0.0012(9) -0.0010(9) 0.0005(8) 
C7 0.0222(11) 0.0296(12) 0.0202(13) -0.0010(9) -0.0014(9) -0.0011(9) 
C8 0.0242(12) 0.0377(14) 0.0210(13) 0.0034(10) -0.0020(10) -0.0009(10) 
C9 0.0247(12) 0.0374(14) 0.0200(13) 0.0028(10) 0.0000(10) -0.0010(10) 
C10 0.0272(13) 0.074(2) 0.0208(14) 0.0121(14) -0.0002(10) -0.0019(13) 
 
_geom_special_details 
; 
 All esds (except the esd in the dihedral angle between two l.s. planes) 
 are estimated using the full covariance matrix.  The cell esds are taken 
 into account individually in the estimation of esds in distances, angles 
 and torsion angles; correlations between esds in cell parameters are only 
 used when they are defined by crystal symmetry.  An approximate (isotropic) 
 treatment of cell esds is used for estimating esds involving l.s. planes. 
; 
 
loop_ 
 _geom_bond_atom_site_label_1 
 _geom_bond_atom_site_label_2 
 _geom_bond_distance 
 _geom_bond_site_symmetry_2 
 _geom_bond_publ_flag 
Zn1 O4 2.0283(19) . ? 
Zn1 O2 2.0384(19) . ? 
Zn1 O1 2.047(2) . ? 
Zn1 N1 2.061(2) . ? 
Zn1 O3 2.0619(19) . ? 
Zn1 Zn1 2.9553(9) 8 ? 
O1 C1 1.266(3) . ? 
O2 C6 1.264(3) . ? 
O3 C1 1.261(3) 8 ? 
O4 C6 1.269(3) 8 ? 
C12 N1 1.499(3) . ? 
C12 C11 1.530(4) 6 ? 
C13 N1 1.486(3) . ? 
C13 C13 1.530(5) 6 ? 
C11 N1 1.500(3) . ? 
C11 C12 1.530(4) 6 ? 
C17 N3 1.441(6) . ? 
C16 O5 1.223(5) . ? 
C16 N2 1.334(5) . ? 
N3 C19 1.311(6) . ? 
N3 C18 1.458(6) . ? 
N2 C14 1.436(6) . ? 
N2 C15 1.455(6) . ? 
C19 O6 1.290(7) . ? 
C1 O3 1.261(3) 8 ? 
C1 C2 1.508(3) . ? 
C2 C3 1.392(4) . ? 
C2 C4 1.418(4) . ? 
C3 C9 1.395(4) 26 ? 
C4 C8 1.386(4) 26 ? 
C4 C5 1.512(4) . ? 
C6 O4 1.269(3) 8 ? 
C6 C7 1.509(3) . ? 
C7 C8 1.400(4) . ? 
C7 C9 1.409(3) . ? 
C8 C4 1.386(4) 20_556 ? 
C9 C3 1.395(4) 20_556 ? 
C9 C10 1.516(4) . ? 
 
loop_ 
 _geom_angle_atom_site_label_1 
 _geom_angle_atom_site_label_2 
 _geom_angle_atom_site_label_3 
 _geom_angle 
 _geom_angle_site_symmetry_1 
 _geom_angle_site_symmetry_3 
 _geom_angle_publ_flag 
O4 Zn1 O2 88.79(7) . . ? 
O4 Zn1 O1 158.87(7) . . ? 
O2 Zn1 O1 88.78(7) . . ? 
O4 Zn1 N1 103.89(7) . . ? 
O2 Zn1 N1 104.94(8) . . ? 
O1 Zn1 N1 97.02(7) . . ? 
O4 Zn1 O3 87.03(7) . . ? 
O2 Zn1 O3 155.85(7) . . ? 
O1 Zn1 O3 86.65(7) . . ? 
N1 Zn1 O3 99.15(8) . . ? 
O4 Zn1 Zn1 77.13(5) . 8 ? 
O2 Zn1 Zn1 80.23(5) . 8 ? 
O1 Zn1 Zn1 81.77(5) . 8 ? 
N1 Zn1 Zn1 174.70(6) . 8 ? 
O3 Zn1 Zn1 75.65(5) . 8 ? 
C1 O1 Zn1 121.24(16) . . ? 
C6 O2 Zn1 122.75(16) . . ? 
C1 O3 Zn1 126.76(16) 8 . ? 
C6 O4 Zn1 125.60(16) 8 . ? 
N1 C12 C11 110.8(2) . 6 ? 
N1 C13 C13 110.87(12) . 6 ? 
N1 C11 C12 110.6(2) . 6 ? 
O5 C16 N2 125.2(5) . . ? 
C19 N3 C17 124.4(5) . . ? 
C19 N3 C18 119.2(5) . . ? 
C17 N3 C18 116.3(5) . . ? 
C16 N2 C14 119.5(4) . . ? 
C16 N2 C15 121.2(4) . . ? 
C14 N2 C15 119.2(4) . . ? 
O6 C19 N3 124.1(5) . . ? 
C13 N1 C12 108.1(2) . . ? 
C13 N1 C11 108.2(2) . . ? 
C12 N1 C11 108.0(2) . . ? 
C13 N1 Zn1 113.14(15) . . ? 
C12 N1 Zn1 109.80(15) . . ? 
C11 N1 Zn1 109.43(15) . . ? 
O3 C1 O1 126.0(2) 8 . ? 
O3 C1 C2 116.5(2) 8 . ? 
O1 C1 C2 117.5(2) . . ? 
C3 C2 C4 120.1(2) . . ? 
C3 C2 C1 116.9(2) . . ? 
C4 C2 C1 122.9(2) . . ? 
C2 C3 C9 123.2(2) . 26 ? 
C8 C4 C2 116.5(2) 26 . ? 
C8 C4 C5 119.6(2) 26 . ? 
C2 C4 C5 123.9(2) . . ? 
O2 C6 O4 125.9(2) . 8 ? 
O2 C6 C7 118.1(2) . . ? 
O4 C6 C7 115.9(2) 8 . ? 
C8 C7 C9 119.9(2) . . ? 
C8 C7 C6 116.8(2) . . ? 
C9 C7 C6 123.3(2) . . ? 
C4 C8 C7 123.5(2) 20_556 . ? 
C3 C9 C7 116.8(2) 20_556 . ? 
C3 C9 C10 118.8(2) 20_556 . ? 
C7 C9 C10 124.4(2) . . ? 
 
_diffrn_measured_fraction_theta_max    0.961 
_diffrn_reflns_theta_full              28.56 
_diffrn_measured_fraction_theta_full   0.961 
_refine_diff_density_max    1.086 
_refine_diff_density_min   -0.456 
_refine_diff_density_rms    0.111
