Repository: Gredore/Research_Project

George Irving: Research Project 2021-2022

Investigating the use of Atomic Property Weighted Radial Distribution Functions to predict the Water Stability of Metal-Organic Frameworks using Machine Learning

File: MOF .cifs (manually found)/115.cif (part 1 of 46)
####################################################################### 
# 
# This file contains crystal structure data downloaded from the 
# Cambridge Structural Database (CSD) hosted by the Cambridge 
# Crystallographic Data Centre (CCDC).
# 
# Full information about CCDC data access policies and citation 
# guidelines are available at http://www.ccdc.cam.ac.uk/access/V1 
# 
# Audit and citation data items may have been added by the CCDC. 
# Please retain this information to preserve the provenance of 
# this file and to allow appropriate attribution of the data. 
# 
#######################################################################

data_n2414
_audit_block_doi                 10.5517/cc112318
_database_code_depnum_ccdc_archive 'CCDC 955328'
loop_
_citation_id
_citation_doi
_citation_year
1 10.1021/ja4050828 2013
_audit_update_record             
;
2013-08-08 deposited with the CCDC.	2021-11-24 downloaded from the CCDC.
;
_audit_creation_date             2013-03-29
_audit_creation_method           
;
  Olex2 1.2
  (compiled Mar 21 2013 11:17:50, GUI svn.r4446)
;
_chemical_name_common            ?
_chemical_name_systematic        
;
 ?
;
_chemical_formula_moiety         'C88 H44 O32 Zr6'
_chemical_formula_sum            'C88 H44 O32 Zr6'
_chemical_formula_weight         2160.55
_chemical_melting_point          ?
loop_
_atom_type_symbol
_atom_type_description
_atom_type_scat_dispersion_real
_atom_type_scat_dispersion_imag
_atom_type_scat_source
C C 0.0181 0.0091 'International Tables Vol C Tables 4.2.6.8 and 6.1.1.4'
H H 0.0000 0.0000 'International Tables Vol C Tables 4.2.6.8 and 6.1.1.4'
O O 0.0492 0.0322 'International Tables Vol C Tables 4.2.6.8 and 6.1.1.4'
Zr Zr -0.1862 2.2449 'International Tables Vol C Tables 4.2.6.8 and 6.1.1.4'

_space_group_crystal_system      hexagonal
_space_group_IT_number           191
_space_group_name_H-M_alt        'P 6/m m m'
_space_group_name_Hall           '-P 6 2'
_shelx_space_group_comment       
;
The symmetry employed for this shelxl refinement is uniquely defined
by the following loop, which should always be used as a source of
symmetry information in preference to the above space-group names.
They are only intended as comments.
;
loop_
_space_group_symop_operation_xyz
'x, y, z'
'x-y, x, z'
'-y, x-y, z'
'-x, -y, z'
'-x+y, -x, z'
'y, -x+y, z'
'x-y, -y, -z'
'-x, -x+y, -z'
'y, x, -z'
'-y, -x, -z'
'-x+y, y, -z'
'x, x-y, -z'
'-x, -y, -z'
'-x+y, -x, -z'
'y, -x+y, -z'
'x, y, -z'
'x-y, x, -z'
'-y, x-y, -z'
'-x+y, y, z'
'x, x-y, z'
'-y, -x, z'
'y, x, z'
'x-y, -y, z'
'-x, -x+y, z'

_cell_length_a                   39.3875(7)
_cell_length_b                   39.3875(7)
_cell_length_c                   16.4829(3)
_cell_angle_alpha                90
_cell_angle_beta                 90
_cell_angle_gamma                120
_cell_volume                     22145.3(9)
_cell_formula_units_Z            3
_cell_measurement_reflns_used    9848
_cell_measurement_temperature    100(2)
_cell_measurement_theta_max      65.19
_cell_measurement_theta_min      2.59
_exptl_absorpt_coefficient_mu    1.889
_exptl_absorpt_correction_T_max  0.7526
_exptl_absorpt_correction_T_min  0.6291
_exptl_absorpt_correction_type   multi-scan
_exptl_absorpt_process_details   
;
SADABS-2012/1 (Bruker,2012) was used for absorption correction.
wR2(int) was 0.1040 before and 0.0771 after correction.
The Ratio of minimum to maximum transmission is 0.8359.
The \l/2 correction factor is 0.0015.
;
_exptl_crystal_colour            yellow
_exptl_crystal_colour_primary    yellow
_exptl_crystal_density_diffrn    0.486
_exptl_crystal_density_meas      .
_exptl_crystal_density_method    ?
_exptl_crystal_description       block
_exptl_crystal_F_000             3204
_exptl_crystal_size_max          0.12
_exptl_crystal_size_mid          0.071
_exptl_crystal_size_min          0.043
_exptl_special_details           
;
 ?
;
_exptl_transmission_factor_max   ?
_exptl_transmission_factor_min   ?
_diffrn_reflns_av_R_equivalents  0.0814
_diffrn_reflns_av_unetI/netI     0.0353
_diffrn_reflns_Laue_measured_fraction_full 0.946
_diffrn_reflns_Laue_measured_fraction_max 0.996
_diffrn_reflns_limit_h_max       46
_diffrn_reflns_limit_h_min       -44
_diffrn_reflns_limit_k_max       44
_diffrn_reflns_limit_k_min       -45
_diffrn_reflns_limit_l_max       18
_diffrn_reflns_limit_l_min       -19
_diffrn_reflns_number            93168
_diffrn_reflns_point_group_measured_fraction_full 0.946
_diffrn_reflns_point_group_measured_fraction_max 0.996
_diffrn_reflns_theta_full        67.679
_diffrn_reflns_theta_max         65.23
_diffrn_reflns_theta_min         1.29
_diffrn_ambient_temperature      99.99
_diffrn_detector_area_resol_mean 8
_diffrn_measured_fraction_theta_full 0.946
_diffrn_measured_fraction_theta_max 0.996
_diffrn_measurement_device_type  'Bruker Kappa APEX CCD area detector'
_diffrn_measurement_method       '\w and \f scans'
_diffrn_radiation_monochromator  'MX optics'
_diffrn_radiation_type           CuK\a
_diffrn_radiation_wavelength     1.54178
_diffrn_source                   microsource
_diffrn_standards_number         0
_reflns_Friedel_coverage         0.000
_reflns_Friedel_fraction_full    .
_reflns_Friedel_fraction_max     .
_reflns_number_gt                5862
_reflns_number_total             7057
_reflns_special_details          
;
 Data were apparently pre-merged, so _diffrn_reflns_number
 etc. will have to be added later.
 
 Reflections were merged by SHELXL according to the crystal
 class for the calculation of statistics and refinement.
 
 _reflns_Friedel_fraction is defined as the number of unique
 Friedel pairs measured divided by the number that would be
 possible theoretically, ignoring centric projections and
 systematic absences.
;
_reflns_threshold_expression     'I > 2\s(I)'
_computing_cell_refinement       'SAINT V7.23A (Bruker, 2005)'
_computing_data_collection       'APEX2 V2.1-4 (Bruker, 2007)'
_computing_data_reduction        'Bruker SAINT'
_computing_molecular_graphics    
;
O. V. Dolomanov, L. J. Bourhis, R. J. Gildea, J. A. K. Howard and H. Puschmann,
OLEX2: a complete structure solution, refinement and analysis program.
J. Appl. Cryst. (2009). 42, 339-341.
;
_computing_publication_material  
;
O. V. Dolomanov, L. J. Bourhis, R. J. Gildea, J. A. K. Howard and H. Puschmann,
OLEX2: a complete structure solution, refinement and analysis program.
J. Appl. Cryst. (2009). 42, 339-341.
;
_computing_structure_refinement  
;
SHELXL, G.M. Sheldrick, Acta Cryst.
(2008). A64, 112-122
;
_computing_structure_solution    
;
SHELXD, G.M. Sheldrick, Acta Cryst.
(2008). A64, 112-122
;
_refine_diff_density_max         5.371
_refine_diff_density_min         -5.536
_refine_diff_density_rms         0.225
_refine_ls_extinction_coef       .
_refine_ls_extinction_method     none
_refine_ls_goodness_of_fit_ref   1.737
_refine_ls_hydrogen_treatment    constr
_refine_ls_matrix_type           full
_refine_ls_number_parameters     152
_refine_ls_number_reflns         7057
_refine_ls_number_restraints     133
_refine_ls_R_factor_all          0.1317
_refine_ls_R_factor_gt           0.1216
_refine_ls_restrained_S_all      1.734
_refine_ls_shift/su_max          0.002
_refine_ls_shift/su_mean         0.000
_refine_ls_structure_factor_coef Fsqd
_refine_ls_weighting_details     
;
 w=1/[\s^2^(Fo^2^)+(0.2000P)^2^]
 where P=(Fo^2^+2Fc^2^)/3
;
_refine_ls_weighting_scheme      calc
_refine_ls_wR_factor_gt          0.3707
_refine_ls_wR_factor_ref         0.3858
_refine_special_details          
;
The enhanced rigid-bond restraint (SHELX keyword RIGU) was applied globally. 
Additional rigid bond (DELU) and similarity restraints (SIMU) were applied to 
the split O5/O5A atoms. These displacement parameters are distinctively 
smaller than all others in this structure. We believe this is the result of a 
small degree of disorder in the Zr cluster, to accommodate the partially 
occupied and disordered framework in the pores. Attempts to model the disorder 
in the main Zr cluster did not improve the refinement and was omitted for the 
final cycles of refinement.  Hydrogen atoms on the Zr-cluster oxygens were 
not modeled.
;
_olex2_refinement_description    
;
1. Fixed Uiso
 At 1.2 times of:
  All C(H) groups
2. Rigid bond restraints
 O5A, O5
 with sigma for 1-2 distances of 0.005 and sigma for 1-3 distances of 0.01
3. Uiso/Uaniso restraints and constraints
O5A \\sim O5: within 3A with sigma of 0.005 and sigma for terminal atoms of 0.01
Uiso(O5A) = Uiso(O5)
4. Others
 Fixed Sof: O5(0.25) O5A(0.25)
5.a Aromatic/amide H refined with riding coordinates:
 C3(H3), C4(H4), C6(H6), C7(H7), C11(H11), C12(H12)
;
_atom_sites_solution_hydrogens   geom
_atom_sites_solution_primary     dual
_atom_sites_solution_secondary   ?
loop_
_atom_site_label
_atom_site_type_symbol
_atom_site_fract_x
_atom_site_fract_y
_atom_site_fract_z
_atom_site_U_iso_or_equiv
_atom_site_adp_type
_atom_site_occupancy
_atom_site_site_symmetry_order
_atom_site_calc_flag
_atom_site_refinement_flags_posn
_atom_site_refinement_flags_adp
_atom_site_refinement_flags_occupancy
_atom_site_disorder_assembly
_atom_site_disorder_group
Zr1 Zr 0.45526(2) 0.45526(2) -0.10665(4) 0.0266(4) Uani 1 2 d S TU P . .
Zr2 Zr 0.53598(2) 0.46402(2) 0.0000 0.0200(4) Uani 1 4 d S TU P A .
O1 O 0.46598(16) 0.40823(15) -0.1515(3) 0.0440(12) Uani 1 1 d . U . . .
O2 O 0.51744(15) 0.41297(13) -0.0841(3) 0.0339(10) Uani 1 1 d . U . . .
O3 O 0.4668(3) 0.4668(3) -0.2406(4) 0.073(3) Uani 1 2 d S TU P A .
O4 O 0.40011(19) 0.40011(19) -0.0772(6) 0.061(2) Uani 1 2 d S TU P A .
O5 O 0.5009(3) 0.4577(3) -0.1084(7) 0.0021(15) Uiso 0.25 1 d . U P A 1
O5A O 0.51752(12) 0.48248(12) -0.1048(4) 0.0021(15) Uiso 0.5 2 d S U P A 2
O6 O 0.43140(12) 0.46799(11) 0.0000 0.0056(9) Uiso 1 2 d S . P A .
C1 C 0.4913(2) 0.39850(19) -0.1337(4) 0.0345(14) Uani 1 1 d . U . . .
C2 C 0.4903(2) 0.3664(2) -0.1821(4) 0.0426(17) Uani 1 1 d . U . . .
C3 C 0.4592(3) 0.3456(2) -0.2398(5) 0.052(2) Uani 1 1 d . U . . .
H3 H 0.4384 0.3512 -0.2446 0.062 Uiso 1 1 calc R U . . .
C4 C 0.4600(3) 0.3169(2) -0.2888(5) 0.065(2) Uani 1 1 d . U . . .
H4 H 0.4408 0.3044 -0.3300 0.078 Uiso 1 1 calc R U . . .
C5 C 0.4882(3) 0.3065(2) -0.2779(4) 0.055(2) Uani 1 1 d . U . . .
C6 C 0.5169(3) 0.3256(3) -0.2200(4) 0.064(2) Uani 1 1 d . U . . .
H6 H 0.5365 0.3186 -0.2121 0.077 Uiso 1 1 calc R U . . .
C7 C 0.5168(3) 0.3546(3) -0.1741(5) 0.064(2) Uani 1 1 d . U . . .
H7 H 0.5367 0.3671 -0.1341 0.077 Uiso 1 1 calc R U . . .
C8 C 0.4889(3) 0.2752(2) -0.3269(4) 0.064(3) Uani 1 1 d . U . . .
C9 C 0.4899(4) 0.2765(3) -0.4145(4) 0.071(3) Uani 1 1 d . U . . .
C10 C 0.4870(5) 0.2435(2) -0.4568(6) 0.068(4) Uani 1 2 d S TU P . .
C11 C 0.4885(5) 0.2442(3) -0.2881(6) 0.083(5) Uani 1 2 d S TU P . .
H11 H 0.4878 0.2439 -0.2304 0.100 Uiso 1 2 calc R U P . .
C12 C 0.4904(4) 0.3072(2) -0.4613(5) 0.077(3) Uani 1 1 d . U . . .
H12 H 0.4908 0.3285 -0.4337 0.093 Uiso 1 1 calc R U . . .

loop_
_atom_site_aniso_label
_atom_site_aniso_U_11
_atom_site_aniso_U_22
_atom_site_aniso_U_33
_atom_site_aniso_U_23
_atom_site_aniso_U_13
_atom_site_aniso_U_12
Zr1 0.0351(5) 0.0351(5) 0.0236(5) -0.0076(2) -0.0076(2) 0.0281(4)
Zr2 0.0283(5) 0.0283(5) 0.0166(6) 0.000 0.000 0.0239(4)
O1 0.070(3) 0.051(3) 0.033(2) -0.023(2) -0.018(2) 0.047(3)
O2 0.059(3) 0.034(2) 0.028(2) 0.0013(17) 0.001(2) 0.037(2)
O3 0.132(7) 0.132(7) 0.022(3) -0.009(4) -0.009(4) 0.117(7)
O4 0.031(3) 0.031(3) 0.110(7) -0.010(3) -0.010(3) 0.007(3)
C1 0.061(4) 0.034(3) 0.028(3) -0.014(3) -0.002(3) 0.038(3)
C2 0.086(5) 0.048(4) 0.025(3) -0.012(3) -0.007(3) 0.057(4)
C3 0.085(5) 0.046(4) 0.036(4) -0.025(3) -0.019(3) 0.042(4)
C4 0.122(7) 0.056(5) 0.035(4) -0.016(3) -0.014(4) 0.058(5)
C5 0.126(6) 0.053(4) 0.013(3) -0.004(3) -0.002(3) 0.064(4)
C6 0.139(7) 0.066(5) 0.034(3) -0.013(3) -0.017(4) 0.087(5)
C7 0.112(6) 0.070(5) 0.051(4) -0.025(4) -0.022(4) 0.076(5)
C8 0.149(8) 0.054(4) 0.018(3) -0.005(3) -0.003(3) 0.073(5)
C9 0.181(11) 0.058(5) 0.017(3) -0.007(3) -0.006(4) 0.092(6)
C10 0.172(14) 0.051(4) 0.020(5) -0.001(3) -0.003(6) 0.086(7)
C11 0.208(17) 0.073(5) 0.014(4) 0.004(3) 0.008(6) 0.104(9)
C12 0.190(11) 0.051(4) 0.027(3) -0.007(3) -0.008(5) 0.088(6)

_geom_special_details            
;
 All esds (except the esd in the dihedral angle between two l.s. planes)
 are estimated using the full covariance matrix.  The cell esds are taken
 into account individually in the estimation of esds in distances, angles
 and torsion angles; correlations between esds in cell parameters are only
 used when they are defined by crystal symmetry.  An approximate (isotropic)
 treatment of cell esds is used for estimating esds involving l.s. planes.
;
loop_
_geom_bond_atom_site_label_1
_geom_bond_atom_site_label_2
_geom_bond_distance
_geom_bond_site_symmetry_2
_geom_bond_publ_flag
Zr1 Zr2 3.4959(8) 13_665 ?
Zr1 Zr2 3.4959(8) . ?
Zr1 O1 2.222(4) . ?
Zr1 O1 2.222(4) 22 ?
Zr1 O3 2.255(8) . ?
Zr1 O4 2.226(8) . ?
Zr1 O5 1.752(11) . ?
Zr1 O5 1.752(11) 22 ?
Zr1 O5A 2.130(5) 4_665 ?
Zr1 O5A 2.130(5) . ?
Zr1 O6 2.167(2) 9 ?
Zr1 O6 2.167(2) . ?
Zr2 O2 2.242(4) 10_665 ?
Zr2 O2 2.242(4) 16 ?
Zr2 O2 2.242(4) 21_665 ?
Zr2 O2 2.242(4) . ?
Zr2 O5 2.196(11) 16 ?
Zr2 O5 2.196(11) . ?
Zr2 O5 2.196(11) 21_665 ?
Zr2 O5 2.196(11) 10_665 ?
Zr2 O5A 2.138(7) . ?
Zr2 O5A 2.138(7) 16 ?
Zr2 O6 2.320(4) 13_665 ?
Zr2 O6 2.320(4) 9 ?
O1 C1 1.267(8) . ?
O2 C1 1.212(9) . ?
O5A Zr1 2.130(5) 4_665 ?
O6 Zr1 2.167(2) 16 ?
O6 Zr2 2.320(4) 13_665 ?
C1 C2 1.480(8) . ?
C2 C3 1.440(10) . ?
C2 C7 1.345(11) . ?
C3 H3 0.9500 . ?
C3 C4 1.404(10) . ?
C4 H4 0.9500 . ?
C4 C5 1.372(12) . ?
C5 C6 1.378(12) . ?
C5 C8 1.488(10) . ?
C6 H6 0.9500 . ?
C6 C7 1.372(10) . ?
C7 H7 0.9500 . ?
C8 C9 1.444(9) . ?
C8 C11 1.369(9) . ?
C9 C10 1.429(9) . ?
C9 C12 1.424(10) . ?
C10 C9 1.429(9) 20 ?
C10 C10 1.424(19) 16_554 ?
C11 C8 1.368(9) 20 ?
C11 H11 0.9500 . ?
C12 C12 1.276(15) 16_554 ?
C12 H12 0.9500 . ?

loop_
_geom_angle_atom_site_label_1
_geom_angle_atom_site_label_2
_geom_angle_atom_site_label_3
_geom_angle
_geom_angle_site_symmetry_1
_geom_angle_site_symmetry_3
_geom_angle_publ_flag
Zr2 Zr1 Zr2 89.20(3) 13_665 . ?
O1 Zr1 Zr2 162.16(13) . 13_665 ?
O1 Zr1 Zr2 162.16(13) 22 . ?
O1 Zr1 Zr2 72.96(13) . . ?
O1 Zr1 Zr2 72.96(13) 22 13_665 ?
O1 Zr1 O1 124.9(3) 22 . ?
O1 Zr1 O3 74.88(18) 22 . ?
O1 Zr1 O3 74.88(18) . . ?
O1 Zr1 O4 76.03(19) . . ?
O1 Zr1 O4 76.03(19) 22 . ?
O3 Zr1 Zr2 113.01(19) . . ?
O3 Zr1 Zr2 113.01(19) . 13_665 ?
O4 Zr1 Zr2 112.47(17) . . ?
O4 Zr1 Zr2 112.47(17) . 13_665 ?
O4 Zr1 O3 114.2(4) . . ?
O5 Zr1 Zr2 109.0(4) 22 . ?
O5 Zr1 Zr2 31.3(4) . . ?
O5 Zr1 Zr2 31.3(4) 22 13_665 ?
O5 Zr1 Zr2 109.0(4) . 13_665 ?
O5 Zr1 O1 156.1(4) 22 . ?
O5 Zr1 O1 54.8(4) . . ?
O5 Zr1 O1 156.1(4) . 22 ?
O5 Zr1 O1 54.8(4) 22 22 ?
O5 Zr1 O3 82.8(4) 22 . ?
O5 Zr1 O3 82.8(4) . . ?
O5 Zr1 O4 122.1(4) . . ?
O5 Zr1 O4 122.1(4) 22 . ?
O5 Zr1 O5 114.5(8) 22 . ?
O5 Zr1 O6 123.5(4) 22 9 ?
O5 Zr1 O6 123.5(4) . . ?
O5 Zr1 O6 65.4(4) 22 . ?
O5 Zr1 O6 65.4(4) . 9 ?
O5A Zr1 Zr2 35.07(19) 4_665 13_665 ?
O5A Zr1 Zr2 35.07(19) . . ?
O5A Zr1 Zr2 88.27(18) . 13_665 ?
O5A Zr1 Zr2 88.26(18) 4_665 . ?
O5A Zr1 O1 140.2(2) . 22 ?
O5A Zr1 O1 76.9(2) 4_665 22 ?
O5A Zr1 O1 140.2(2) 4_665 . ?
O5A Zr1 O1 76.9(2) . . ?
O5A Zr1 O3 81.2(3) 4_665 . ?
O5A Zr1 O3 81.2(3) . . ?
O5A Zr1 O4 143.6(2) . . ?
O5A Zr1 O4 143.6(2) 4_665 . ?
O5A Zr1 O5A 68.3(4) 4_665 . ?
O5A Zr1 O6 113.3(2) 4_665 9 ?
O5A Zr1 O6 75.5(2) . 9 ?
O5A Zr1 O6 75.5(2) 4_665 . ?
O5A Zr1 O6 113.3(2) . . ?
O6 Zr1 Zr2 92.71(10) . . ?
O6 Zr1 Zr2 40.42(10) 9 . ?
O6 Zr1 Zr2 40.42(10) . 13_665 ?
O6 Zr1 Zr2 92.72(10) 9 13_665 ?
O6 Zr1 O1 138.40(17) 9 22 ?
O6 Zr1 O1 74.14(15) 9 . ?
O6 Zr1 O1 138.40(17) . . ?
O6 Zr1 O1 74.15(15) . 22 ?
O6 Zr1 O3 144.59(9) 9 . ?
O6 Zr1 O3 144.59(9) . . ?
O6 Zr1 O4 74.0(2) . . ?
O6 Zr1 O4 74.0(2) 9 . ?
O6 Zr1 O6 70.32(17) . 9 ?
O2 Zr2 O2 75.3(3) 21_665 . ?
O2 Zr2 O2 76.3(2) 16 . ?
O2 Zr2 O2 120.7(2) 10_665 . ?
O2 Zr2 O2 120.7(2) 16 21_665 ?
O2 Zr2 O2 75.3(3) 10_665 16 ?
O2 Zr2 O2 76.3(2) 10_665 21_665 ?
O2 Zr2 O6 141.19(11) 10_665 9 ?
O2 Zr2 O6 74.65(15) 10_665 13_665 ?
O2 Zr2 O6 141.19(11) 21_665 9 ?
O2 Zr2 O6 74.65(15) 16 9 ?
O2 Zr2 O6 141.19(11) 16 13_665 ?
O2 Zr2 O6 74.65(15) . 9 ?
O2 Zr2 O6 141.19(11) . 13_665 ?
O2 Zr2 O6 74.65(15) 21_665 13_665 ?
O5 Zr2 O2 162.0(3) 16 21_665 ?
O5 Zr2 O2 119.8(3) 21_665 10_665 ?
O5 Zr2 O2 119.8(3) 10_665 21_665 ?
O5 Zr2 O2 59.4(3) 21_665 21_665 ?
O5 Zr2 O2 119.8(3) 16 . ?
O5 Zr2 O2 86.8(3) 16 10_665 ?
O5 Zr2 O2 162.0(3) 10_665 . ?
O5 Zr2 O2 86.8(3) 21_665 . ?
O5 Zr2 O2 59.4(3) . . ?
O5 Zr2 O2 86.8(3) 10_665 16 ?
O5 Zr2 O2 119.8(3) . 16 ?
O5 Zr2 O2 162.0(3) 21_665 16 ?
O5 Zr2 O2 59.4(3) 10_665 10_665 ?
O5 Zr2 O2 59.4(3) 16 16 ?
O5 Zr2 O2 162.0(3) . 10_665 ?
O5 Zr2 O2 86.8(3) . 21_665 ?
O5 Zr2 O5 109.0(6) . 16 ?
O5 Zr2 O5 109.0(6) 21_665 10_665 ?
O5 Zr2 O5 126.9(6) . 10_665 ?
O5 Zr2 O5 43.6(6) . 21_665 ?
O5 Zr2 O5 126.9(6) 21_665 16 ?
O5 Zr2 O5 43.6(6) 10_665 16 ?
O5 Zr2 O6 94.8(3) 10_665 9 ?
O5 Zr2 O6 56.7(3) 16 9 ?
O5 Zr2 O6 56.7(3) . 9 ?
O5 Zr2 O6 94.8(3) 21_665 9 ?
O5 Zr2 O6 56.7(3) 10_665 13_665 ?
O5 Zr2 O6 94.8(3) 16 13_665 ?
O5 Zr2 O6 94.8(3) . 13_665 ?
O5 Zr2 O6 56.7(3) 21_665 13_665 ?
O5A Zr2 O2 77.99(19) . 21_665 ?
O5A Zr2 O2 78.00(19) 16 16 ?
O5A Zr2 O2 142.25(13) 16 21_665 ?
O5A Zr2 O2 142.25(13) . 10_665 ?
O5A Zr2 O2 142.25(13) . 16 ?
O5A Zr2 O2 78.00(19) 16 10_665 ?
O5A Zr2 O2 142.25(13) 16 . ?
O5A Zr2 O2 77.99(19) . . ?
O5A Zr2 O5A 107.8(4) . 16 ?
O5A Zr2 O6 72.16(11) . 9 ?
O5A Zr2 O6 72.16(11) 16 9 ?
O5A Zr2 O6 72.16(11) . 13_665 ?
O5A Zr2 O6 72.16(11) 16 13_665 ?
O6 Zr2 O6 117.3(2) 9 13_665 ?
C1 O1 Zr1 132.9(4) . . ?
C1 O2 Zr2 131.1(4) . . ?
Zr1 O5 Zr2 124.3(6) . . ?
Zr1 O5A Zr1 111.7(4) 4_665 . ?
Zr1 O5A Zr2 110.0(2) . . ?
Zr1 O5A Zr2 110.0(2) 4_665 . ?
Zr1 O6 Zr1 108.44(17) . 16 ?
Zr1 O6 Zr2 102.31(13) 16 13_665 ?
Zr1 O6 Zr2 102.31(13) . 13_665 ?
O1 C1 C2 116.4(6) . . ?
O2 C1 O1 128.8(5) . . ?
O2 C1 C2 114.7(6) . . ?
C3 C2 C1 119.5(6) . . ?
C7 C2 C1 123.4(7) . . ?
C7 C2 C3 117.1(7) . . ?
C2 C3 H3 120.6 . . ?
C4 C3 C2 118.8(8) . . ?
C4 C3 H3 120.6 . . ?
C3 C4 H4 119.6 . . ?
C5 C4 C3 120.9(8) . . ?
C5 C4 H4 119.6 . . ?
C4 C5 C6 119.6(7) . . ?
C4 C5 C8 122.0(8) . . ?
C6 C5 C8 118.5(8) . . ?
C5 C6 H6 120.2 . . ?
C7 C6 C5 119.6(8) . . ?
C7 C6 H6 120.2 . . ?
C2 C7 C6 123.9(9) . . ?
C2 C7 H7 118.0 . . ?
C6 C7 H7 118.0 . . ?
C9 C8 C5 121.6(6) . . ?
C11 C8 C5 119.2(7) . . ?
C11 C8 C9 119.2(7) . . ?
C10 C9 C8 117.8(7) . . ?
C12 C9 C8 124.1(6) . . ?
C12 C9 C10 117.8(7) . . ?
C9 C10 C9 120.9(9) . 20 ?
C10 C10 C9 119.2(5) 16_554 . ?
C10 C10 C9 119.2(5) 16_554 20 ?
C8 C11 C8 124.2(10) . 20 ?
C8 C11 H11 117.9 20 . ?
C8 C11 H11 117.9 . . ?
C9 C12 H12 118.6 . . ?
C12 C12 C9 122.8(4) 16_554 . ?
C12 C12 H12 118.6 16_554 . ?

loop_
_geom_torsion_atom_site_label_1
_geom_torsion_atom_site_label_2
_geom_torsion_atom_site_label_3
_geom_torsion_atom_site_label_4
_geom_torsion
_geom_torsion_site_symmetry_1
_geom_torsion_site_symmetry_2
_geom_torsion_site_symmetry_3
_geom_torsion_site_symmetry_4
_geom_torsion_publ_flag
Zr1 O1 C1 O2 0.8(13) . . . . ?
Zr1 O1 C1 C2 -175.9(5) . . . . ?
Zr2 Zr1 O5 Zr2 53.4(7) 13_665 . . . ?
Zr2 O2 C1 O1 -1.1(12) . . . . ?
Zr2 O2 C1 C2 175.7(4) . . . . ?
O1 Zr1 O5 Zr2 -118.2(8) . . . . ?
O1 Zr1 O5 Zr2 144.1(6) 22 . . . ?
O1 C1 C2 C3 -6.2(11) . . . . ?
O1 C1 C2 C7 175.5(8) . . . . ?
O2 C1 C2 C3 176.6(7) . . . . ?
O2 C1 C2 C7 -1.7(12) . . . . ?
O3 Zr1 O5 Zr2 165.3(7) . . . . ?
O4 Zr1 O5 Zr2 -80.5(8) . . . . ?
O5 Zr1 O5 Zr2 86.6(8) 22 . . . ?
O5A Zr1 O5 Zr2 80.8(11) . . . . ?
O5A Zr1 O5 Zr2 84.3(6) 4_665 . . . ?
O6 Zr1 O5 Zr2 -30.7(5) 9 . . . ?
O6 Zr1 O5 Zr2 10.9(9) . . . . ?
C1 C2 C3 C4 176.1(8) . . . . ?
C1 C2 C7 C6 -178.2(9) . . . . ?
C2 C3 C4 C5 5.0(13) . . . . ?
C3 C2 C7 C6 3.4(15) . . . . ?
C3 C4 C5 C6 -2.3(14) . . . . ?
C3 C4 C5 C8 177.7(8) . . . . ?
C4 C5 C6 C7 0.0(14) . . . . ?
C4 C5 C8 C9 55.7(15) . . . . ?
C4 C5 C8 C11 -124.0(13) . . . . ?
C5 C6 C7 C2 -0.7(16) . . . . ?
C5 C8 C9 C10 -174.5(12) . . . . ?
C5 C8 C9 C12 0.1(19) . . . . ?
C5 C8 C11 C8 179.8(11) . . . 20 ?
C6 C5 C8 C9 -124.3(11) . . . . ?
C6 C5 C8 C11 55.9(16) . . . . ?
C7 C2 C3 C4 -5.4(13) . . . . ?
C8 C5 C6 C7 -180.0(9) . . . . ?
C8 C9 C10 C9 -11(2) . . . 20 ?
C8 C9 C10 C10 178.6(8) . . . 16_554 ?
C8 C9 C12 C12 -178.4(9) . . . 16_554 ?
C9 C8 C11 C8 0(3) . . . 20 ?
C10 C9 C12 C12 -3.7(16) . . . 16_554 ?
C11 C8 C9 C10 5(2) . . . . ?
C11 C8 C9 C12 179.9(14) . . . . ?
C12 C9 C10 C9 174.3(10) . . . 20 ?
C12 C9 C10 C10 3.6(15) . . . 16_554 ?

_smtbx_masks_special_details     
;

The solvent masking procedure as implemented in Olex2 was used to remove the
electronic contribution of disordered solvent molecules as well as a partially
occupied framework that was disordered about the 6-fold axis running through
the channels of this MOF.  While the residual electron density clearly showed
evidence of a disordered node and ligands, attempts to refine these species
led to unstable refinements, despite a liberal use of restraints and 
constraints.  We elected to report here, only the structure of the
main framework.

Total solvent accessible volume / cell = 17697.6 Ang^3^ [79.9%]
Total electron count / cell = 2707.7

;

loop_
_smtbx_masks_void_nr
_smtbx_masks_void_average_x
_smtbx_masks_void_average_y
_smtbx_masks_void_average_z
_smtbx_masks_void_volume
_smtbx_masks_void_count_electrons
_smtbx_masks_void_content
1 -0.511 -0.253 -0.713 17697.6 2707.6 ?

loop_
_refln_index_h
_refln_index_k
_refln_index_l
_refln_F_squared_meas
_refln_F_squared_sigma
0 -1 0 -1.35 0.01
0 1 0 -1.36 0
0 1 0 -1.36 0.01
1 -1 0 -1.36 0
1 -1 0 -1.36 0
1 0 0 -1.36 0
-1 1 0 -1.36 0
-1 1 0 -1.36 0
-1 0 0 -1.36 0
-2 2 0 1000 51.83
0 2 0 842.56 95.08
2 -2 0 873.74 51.83
-3 1 0 5.31 0.29
-3 2 0 5.24 0.34
-3 2 0 5.13 0.29
3 -2 0 5 0.29
-1 -2 0 4.16 0.54
-2 -1 0 5.16 0.34
-1 3 0 5.1 0.29
-2 3 0 5.01 0.29
-2 3 0 4.95 0.34
2 -3 0 5.09 0.34
3 -1 0 5.14 0.29
1 2 0 4.14 0.54
2 -3 0 4.94 0.29
-1 -2 0 5.1 0.34
-3 1 0 5.17 0.34
2 1 0 4.46 0.54
1 -3 0 5.01 0.29
-3 3 0 52.22 2.97
0 -3 0 50.7 3.51
0 3 0 45.98 5.46
0 3 0 53.58 2.97
3 0 0 55.09 2.97
3 -3 0 52.59 2.97
-3 3 0 51.49 3.51
2 2 0 251.64 25.66
-2 -2 0 251.57 25.66
4 -2 0 234.74 13.99
-4 2 0 239.33 13.99
-2 4 0 245.08 13.98
2 -4 0 244.13 13.98
-3 -1 0 20.58 1.38
-3 4 0 20.54 1.17
-4 1 0 20.91 1.38
4 -3 0 20.68 1.17
-4 3 0 20.44 1.17
-1 -3 0 20.55 1.38
1 3 0 16.91 2.15
3 -4 0 20.85 1.17
4 -1 0 21.11 1.17
-4 1 0 21.57 1.17
-1 -3 0 16.99 2.15
-4 3 0 20.13 1.38
-1 4 0 20.64 1.17
-3 4 0 20.11 1.38
1 -4 0 20.04 1.17
-4 4 0 353.63 28.82
0 -4 0 468.96 44.78
-4 4 0 435.18 24.41
0 4 0 449.5 24.41
4 0 0 418.58 24.41
4 -4 0 433.91 24.41
5 -3 0 1.89 0.13
-5 2 0 1.97 0.12
-2 -3 0 1.62 0.25
-5 2 0 1.89 0.15
-3 5 0 1.92 0.14
2 3 0 1.8 0.28
-3 -2 0 1.92 0.15
-2 5 0 1.8 0.13
3 -5 0 1.87 0.13
2 -5 0 1.83 0.13
-5 3 0 1.97 0.14
3 -5 0 2.07 0.14
-2 -3 0 2.09 0.14
5 -2 0 2 0.13
3 2 0 1.7 0.26
-5 3 0 1.88 0.13
-5 1 0 0.57 0.08
-4 5 0 0.58 0.06
-4 -1 0 0.59 0.08
-4 5 0 0.47 0.07
-5 4 0 0.5 0.07
-5 4 0 0.55 0.08
-1 -4 0 0.34 0.14
-5 1 0 0.6 0.06
-1 5 0 0.47 0.08
1 -5 0 0.53 0.07
1 -5 0 0.39 0.15
1 -5 0 0.55 0.06
4 -5 0 0.54 0.09
5 -1 0 0.51 0.07
5 -4 0 0.53 0.09
4 1 0 0.62 0.05
-1 -4 0 0.5 0.07
1 4 0 0.47 0.14
-5 5 0 15.71 1.06
0 5 0 15.1 1.67
0 5 0 15.84 0.9
5 -5 0 15.3 0.91
-5 0 0 15.77 1.06
-5 5 0 15.3 0.9
0 -5 0 15.57 1.06
5 0 0 15.83 0.9
-3 -3 0 1.01 0.1
-6 3 0 0.93 0.1
-3 -3 0 0.83 0.16
-6 3 0 1.07 0.09
3 3 0 0.84 0.18
3 -6 0 1.01 0.11
-3 6 0 1.08 0.1
6 -3 0 1.05 0.1
-4 -2 0 1.15 0.12
6 -2 0 1.33 0.11
-2 -4 0 1.51 0.24
-6 2 0 1.16 0.12
-4 6 0 1.54 0.12
-2 -4 0 1.21 0.12
-6 2 0 1.53 0.1
2 -6 0 1.43 0.11
2 4 0 1.55 0.26
-2 6 0 1.63 0.12
-6 4 0 1.12 0.12
-6 4 0 1.53 0.11
6 -4 0 1.52 0.12
4 -6 0 1.71 0.13
4 2 0 1.54 0.25
1 -6 0 5.99 0.82
-6 5 0 7.51 0.51
-1 -5 0 5.86 0.82
5 -6 0 7.17 0.44
-6 1 0 7.83 0.43
-5 6 0 7.61 0.44
1 -6 0 7.4 0.5
6 -5 0 7.42 0.44
6 -1 0 7.88 0.43
-5 6 0 7.22 0.5
1 5 0 5.75 0.82
5 1 0 7.86 0.43
-6 5 0 7.65 0.44
-5 -1 0 7.52 0.51
-6 1 0 7.52 0.51
1 -6 0 7.41 0.43
-1 -5 0 7.03 0.51
-1 6 0 7.2 0.44
1 5 0 7.41 0.43
-6 0 0 131.52 10.03
-6 6 0 153.79 8.5
-6 6 0 137.01 10.03
6 -6 0 157.16 8.5
0 6 0 165.42 8.5
6 0 0 151.68 8.49
0 -6 0 159.88 15.6
0 -6 0 131.25 10.03
7 -4 0 -0.05 0.06
-7 3 0 -0.04 0.04
3 -7 0 -0.1 0.06
-4 7 0 0.04 0.06
-4 -3 0 -0.02 0.05
-7 4 0 -0.01 0.05
7 -3 0 -0.04 0.05
-3 -4 0 0 0.12
4 -7 0 -0.05 0.06
-3 -4 0 0.06 0.05
4 3 0 -0.04 0.13
-3 7 0 0.03 0.06
-7 3 0 0 0.05
3 4 0 -0.15 0.15
-7 4 0 0.01 0.05
2 5 0 9.53 1.21
7 -2 0 11.48 0.65
2 -7 0 9.09 1.21
-5 -2 0 11.71 0.76
5 -7 0 11.08 0.65
2 -7 0 11.18 0.75
-2 -5 0 11.37 0.76
-7 2 0 11.82 0.77
-7 5 0 11.5 0.76
-2 -5 0 9.74 1.2
7 -5 0 11.26 0.65
-5 7 0 10.7 0.66
-2 7 0 11.45 0.65
-7 2 0 11.26 0.64
5 2 0 10.19 1.21
2 -7 0 11.26 0.65
5 2 0 12.17 0.64
-7 5 0 11.21 0.65
-1 -6 0 0.11 0.16
6 -7 0 0.25 0.08
1 -7 0 0 0.17
7 -6 0 0.26 0.08
1 6 0 0.31 0.19
7 -1 0 0.23 0.06
-7 6 0 0.22 0.07
-7 6 0 0.32 0.06
-6 -1 0 0.33 0.07
1 -7 0 0.26 0.06
6 1 0 0.26 0.05
-1 -6 0 0.48 0.07
1 -7 0 0.58 0.08
-6 7 0 0.3 0.05
-6 7 0 0.28 0.07
-1 7 0 0.29 0.06
-7 1 0 0.41 0.08
1 6 0 0.35 0.06
-7 0 0 4.54 0.34
-7 7 0 4.62 0.33
0 -7 0 4.54 0.32
-7 7 0 4.69 0.3
7 -7 0 4.53 0.3
0 -7 0 3.94 0.57
0 7 0 4.5 0.29
7 0 0 4.56 0.28
-8 4 0 30.17 2.49
-8 4 0 37.18 2.11
8 -4 0 37.03 2.11
-4 8 0 37.34 2.12
4 4 0 41.15 3.89
4 -8 0 38.1 2.11
5 -8 0 2.09 0.18
-8 3 0 2.33 0.18
-8 5 0 2.22 0.16
-5 -3 0 2.52 0.19
-3 -5 0 2.26 0.18
8 -5 0 2.03 0.18
-8 5 0 2.07 0.18
-3 8 0 2.51 0.18
-3 -5 0 1.47 0.34
5 3 0 1.65 0.35
-5 8 0 2.16 0.18
-8 3 0 2.28 0.15
3 -8 0 2.48 0.17
3 5 0 1.88 0.37
8 -3 0 2.15 0.16
-8 2 0 125.22 7.04
-2 8 0 135.48 7.05
8 -6 0 123.47 7.05
-8 2 0 111.24 8.33
-6 8 0 120.83 7.05
-2 -6 0 108.95 8.32
6 2 0 121.64 7.04
6 2 0 138.04 12.95
2 -8 0 134.16 7.05
-2 -6 0 133.87 12.95
6 -8 0 126.64 7.05
-6 -2 0 112.09 8.33
8 -2 0 125.42 7.05
-8 6 0 105.59 8.32
-8 6 0 124.49 7.05
8 -1 0 29.46 1.68
7 1 0 30.18 1.68
7 -8 0 29.71 1.69
-8 7 0 29.12 1.98
1 -8 0 28.52 1.98
1 7 0 25.99 3.11
8 -7 0 28.93 1.69
-8 1 0 29.92 1.99
-8 7 0 29.39 1.68
-7 -1 0 29.54 1.99
-7 8 0 29.05 1.69
-7 8 0 28.56 1.98
-1 8 0 28.94 1.68
-1 -7 0 29.2 1.98
1 7 0 29.58 1.68
-8 8 0 36.29 2.58
-8 8 0 40.57 2.2
8 0 0 39.25 2.19
0 -8 0 33.91 2.58
-8 0 0 35.19 2.59
8 -8 0 40.38 2.2
0 8 0 41.24 2.19
-4 9 0 0.18 0.08
-5 9 0 0.25 0.08
-5 -4 0 0.26 0.07
-9 5 0 0.18 0.07
4 -9 0 0.16 0.07
-4 -5 0 0.12 0.07
-9 4 0 0.19 0.07
-9 4 0 0.13 0.05
4 5 0 0.18 0.19
-4 -5 0 -0.08 0.15
9 -4 0 0.15 0.07
9 -5 0 0.15 0.07
5 4 0 0.07 0.18
-9 5 0 0.28 0.06
5 -9 0 0.17 0.08
-9 6 0 3.11 0.2
6 -9 0 2.87 0.22
-9 3 0 2.67 0.18
-6 -3 0 2.87 0.23
-9 3 0 2.88 0.23
9 -3 0 2.68 0.2
-3 9 0 2.92 0.21
-3 -6 0 3.01 0.22
6 3 0 2.58 0.42
3 6 0 1.8 0.44
-6 9 0 2.84 0.22
3 -9 0 2.54 0.2
9 -6 0 3.11 0.21
6 3 0 2.68 0.18
-9 6 0 2.73 0.22
-2 9 0 112.85 6.57
2 -9 0 113.77 7.75
-9 7 0 120.29 6.57
-9 7 0 114.87 7.76
-7 9 0 113.54 6.58
2 -9 0 117.97 6.57
-9 2 0 119.4 7.76
7 2 0 119.75 6.56
-2 -7 0 115.47 7.76
9 -7 0 115.35 6.57
-7 -2 0 115.41 7.76
7 -9 0 113.9 6.57
9 -2 0 116.45 6.57
2 7 0 103.28 12.07
2 7 0 118.01 6.57
7 2 0 104.21 12.06
-1 9 0 3.1 0.22
1 -9 0 3.05 0.23
9 -1 0 3.25 0.21
1 8 0 2.56 0.5
-8 9 0 3.32 0.24
8 1 0 2.87 0.2
-9 8 0 3.3 0.23
8 -9 0 3.21 0.24
-8 -1 0 3.31 0.26
1 8 0 3.27 0.22
-8 9 0 3.08 0.24
-9 1 0 3.71 0.26
9 -8 0 3.14 0.24
-1 -8 0 3.18 0.24
-9 8 0 3.2 0.24
-9 9 0 11.47 0.71
-9 9 0 12 0.82
9 -9 0 11.66 0.71
0 -9 0 11.96 0.82
9 0 0 12.13 0.7
0 9 0 11.49 0.7
-9 0 0 12.65 0.83
-10 5 0 0.14 0.07
-5 -5 0 0.27 0.07
5 5 0 0.04 0.19
-5 10 0 0.05 0.08
5 -10 0 0.07 0.08
-10 5 0 0.09 0.06
10 -5 0 0.22 0.08
-10 6 0 4.51 0.35
10 -6 0 4.9 0.31
-10 4 0 4.49 0.35
10 -4 0 4.62 0.3
-10 6 0 4.74 0.3
-4 -6 0 4.2 0.34
-6 10 0 5.11 0.31
-10 4 0 4.68 0.29
-6 -4 0 4.18 0.35
6 4 0 5.31 0.61
4 6 0 5.14 0.62
-4 10 0 4.76 0.31
4 -10 0 5.29 0.3
6 -10 0 5.13 0.31
10 -7 0 0.04 0.08
-10 7 0 0.12 0.06
-3 -7 0 0.03 0.06
-10 7 0 0.03 0.07
7 3 0 0.05 0.04
-10 3 0 0.2 0.08
-10 3 0 0.07 0.04
10 -3 0 0.02 0.07
-7 -3 0 0.11 0.08
7 -10 0 0.09 0.08
-7 10 0 0.09 0.08
3 7 0 -0.25 0.2
3 -10 0 0.13 0.06
7 3 0 0.01 0.18
-3 10 0 0.1 0.07
-10 8 0 76.38 4.37
-2 -8 0 68.59 5.15
10 -8 0 78.19 4.37
10 -2 0 78.74 4.36
8 2 0 74.62 4.36
2 8 0 80.24 4.36
8 -10 0 81.79 4.37
2 -10 0 82.46 4.36
-10 8 0 67.82 5.15
-8 10 0 74.85 4.37
-2 10 0 82.85 4.37
-10 2 0 70.84 5.16
-8 -2 0 72.25 5.16
-9 10 0 34.98 2.06
1 9 0 34.58 2.05
9 1 0 36.03 2.05
-1 -9 0 36.83 2.42
-10 1 0 37.13 2.43
-10 9 0 34.27 2.06
10 -9 0 34.66 2.06
-1 10 0 33.89 2.06
10 -1 0 35.55 2.05
-10 9 0 36.89 2.42
9 -10 0 35.29 2.06
-9 -1 0 36.92 2.43
1 -10 0 36.1 2.41
-9 10 0 35.3 2.42
-10 0 0 28.12 2.14
0 10 0 33.97 1.82
10 0 0 29.04 1.81
-10 10 0 31.15 2.14
-10 10 0 35.07 1.82
5 6 0 5.74 0.75
-11 6 0 6.44 0.44
-11 5 0 6.23 0.44
5 -11 0 5.99 0.38
6 -11 0 5.86 0.39
-5 -6 0 6.18 0.44
6 5 0 5.49 0.75
-5 11 0 6.05 0.39
-6 -5 0 6.23 0.44
11 -6 0 5.92 0.39
-6 11 0 5.82 0.39
11 -5 0 6.22 0.39
-11 5 0 6.36 0.37
-11 6 0 6.54 0.38
7 4 0 1.74 0.38
-4 -7 0 1.95 0.17
7 -11 0 1.96 0.19
11 -4 0 1.84 0.17
-11 7 0 1.72 0.18
-7 11 0 1.55 0.19
4 -11 0 2 0.16
11 -7 0 1.81 0.18
-11 4 0 1.83 0.18
-11 4 0 2 0.14
7 4 0 2.11 0.13
-4 11 0 1.69 0.18
-7 -4 0 2.08 0.18
4 7 0 1.76 0.32
-11 7 0 2.16 0.16
-11 3 0 2.96 0.19
-8 -3 0 3.39 0.26
-11 8 0 3.05 0.22
-3 -8 0 3.19 0.24
11 -8 0 3.23 0.25
3 -11 0 3.47 0.21
-11 3 0 3.26 0.26
11 -3 0 3.11 0.23
8 3 0 3.51 0.2
-3 11 0 2.94 0.23
-8 11 0 3.09 0.24
3 8 0 2.87 0.21
-11 8 0 3.08 0.25
8 -11 0 3.46 0.25
8 3 0 3.04 0.48
3 8 0 2.21 0.51
-11 2 0 82.08 5.3
11 -2 0 79.15 4.48
9 2 0 77.63 4.48
-11 9 0 79.53 5.29
2 9 0 75.86 8.25
11 -9 0 78.79 4.49
2 -11 0 78.58 5.28
9 2 0 72.04 8.24
2 9 0 78.89 4.48
-9 11 0 76.23 4.49
-2 11 0 75.9 4.49
-11 9 0 81.05 4.49
-2 -9 0 78.76 5.29
9 -11 0 76.48 4.49
-9 -2 0 80.71 5.3
10 -11 0 7.07 0.46
-11 1 0 7.87 0.53
10 1 0 6.95 0.44
-10 11 0 7 0.46
-11 10 0 7.25 0.46
-1 -10 0 7.5 0.51
1 -11 0 7.36 0.51
-10 11 0 7.1 0.51
-11 10 0 7.53 0.52
11 -1 0 6.97 0.44
11 -10 0 7.45 0.47
1 10 0 6.85 0.45
-10 -1 0 7.74 0.53
-1 11 0 6.82 0.45
0 -11 0 65.88 4.35
0 11 0 61.29 3.69
-11 11 0 61.39 3.7
11 -11 0 64.2 3.7
11 0 0 63.52 3.69
-11 0 0 67.86 4.37
-11 11 0 65.27 4.36
6 6 0 33.79 3.09
-6 12 0 29.25 1.67
-6 -6 0 25.2 1.96
12 -6 0 29.72 1.67
6 -12 0 30.81 1.67
-12 6 0 24.91 1.96
-12 6 0 28.89 1.66
7 5 0 2.18 0.15
-7 12 0 2.05 0.2
7 -12 0 2.1 0.2
12 -7 0 2.13 0.2
5 7 0 1.89 0.44
7 5 0 1.89 0.44
-5 12 0 1.98 0.2
-12 7 0 2.57 0.21
5 -12 0 2.51 0.2
-5 -7 0 2.36 0.2
-12 7 0 2.28 0.17
-12 5 0 2.4 0.16
-12 5 0 2.24 0.21
-7 -5 0 2.37 0.21
12 -5 0 2.3 0.19
-12 4 0 8.25 0.66
-4 12 0 9.51 0.57
-12 8 0 8.61 0.65
-12 4 0 8.95 0.54
12 -4 0 9.41 0.56
-4 -8 0 8.34 0.65
-8 -4 0 9.02 0.66
8 4 0 11.02 1.07
-12 8 0 9.08 0.56
8 -12 0 9.52 0.57
4 8 0 11.68 1.09
8 4 0 9.09 0.54
4 -12 0 9.98 0.55
12 -8 0 9.46 0.57
-8 12 0 9.58 0.57
12 -3 0 3.37 0.24
12 -9 0 3.18 0.26
9 3 0 2.78 0.5
3 -12 0 3.14 0.21
3 9 0 2.74 0.55
-3 -9 0 3.58 0.26
-3 12 0 3.24 0.24
-9 -3 0 3.74 0.27
-12 9 0 3.3 0.23
-12 9 0 3.58 0.26
3 9 0 2.93 0.22
-9 12 0 3.06 0.25
-12 3 0 3.49 0.27
9 -12 0 3.28 0.26
9 3 0 3.36 0.21
2 10 0 46.57 2.51
-12 10 0 42.33 2.51
2 -12 0 38.16 2.95
10 2 0 42.76 2.5
-12 10 0 41.58 2.96
-12 2 0 40.99 2.96
10 -12 0 51.46 2.52
-2 12 0 47.41 2.51
12 -2 0 46.82 2.51
-2 -10 0 39.65 2.95
-10 -2 0 42.62 2.96
-12 11 0 20.64 1.38
1 -12 0 20.7 1.37
1 11 0 18.74 1.18
-1 12 0 18.06 1.18
-11 12 0 20.82 1.38
-1 -11 0 20.55 1.38
-11 -1 0 21.71 1.39
12 -1 0 20.31 1.17
12 -11 0 19.73 1.19
11 1 0 19.96 1.17
-12 11 0 19.54 1.18
11 -12 0 19.86 1.19
-12 1 0 20.96 1.39
0 12 0 27.6 1.59
12 0 0 28.54 1.58
0 -12 0 23.4 1.86
-12 0 0 26.64 1.87
12 -12 0 31.47 1.6
-12 12 0 26.95 1.86
-13 7 0 1.74 0.15
6 7 0 1.75 0.41
-13 6 0 1.77 0.14
-7 -6 0 1.62 0.19
6 -13 0 1.52 0.18
7 -13 0 1.64 0.19
-6 -7 0 1.94 0.18
13 -7 0 1.6 0.19
7 6 0 1.71 0.42
-13 7 0 1.77 0.18
13 -6 0 1.71 0.18
-13 6 0 1.8 0.19
-13 8 0 2.78 0.22
5 8 0 1.88 0.48
-13 5 0 2.64 0.23
-13 5 0 2.37 0.17
-5 -8 0 2.66 0.22
8 -13 0 2.33 0.22
13 -5 0 2.29 0.21
8 5 0 1.8 0.46
-13 8 0 2.38 0.19
-8 -5 0 2.58 0.23
5 -13 0 2.42 0.19
13 -8 0 2.69 0.22
8 5 0 2.51 0.17
9 4 0 21.04 2.59
-9 -4 0 25.63 1.65
4 -13 0 24.69 1.39
-13 9 0 25.39 1.65
4 9 0 21.52 2.6
9 -13 0 23.59 1.41
-4 13 0 23.51 1.41
4 9 0 22.51 1.39
-4 -9 0 25.62 1.65
-13 4 0 24.57 1.65
-13 9 0 24.09 1.4
13 -4 0 24.49 1.4
9 4 0 25.3 1.39
13 -9 0 24.39 1.41
-10 -3 0 15.85 1.05
3 10 0 15.02 0.89
-3 -10 0 14.97 1.04
-13 10 0 14.39 0.89
13 -10 0 15.37 0.9
-13 3 0 15.98 1.05
-3 13 0 14.62 0.9
13 -3 0 15.55 0.89
10 3 0 15.34 0.88
10 -13 0 14.86 0.9
10 3 0 13.84 1.67
3 10 0 15.02 1.68
-13 10 0 16.02 1.05
-13 11 0 90.27 5.87
-13 2 0 90.13 5.88
-2 13 0 83.43 4.98
11 2 0 80.22 9.14
13 -11 0 85.03 4.98
-2 -11 0 89.83 5.87
11 -13 0 85.46 4.98
11 2 0 87.47 4.97
2 11 0 83.22 4.97
2 -13 0 87.53 5.86
-13 11 0 82.06 4.98
13 -2 0 88.12 4.97
-11 -2 0 93.2 5.88
-12 -1 0 10.27 0.68
12 -13 0 9.4 0.59
13 -12 0 9.18 0.59
-1 -12 0 9.75 0.66
12 1 0 9.24 0.56
-13 1 0 10.01 0.68
1 12 0 8.91 0.58
-12 13 0 9.33 0.66
13 -1 0 9.39 0.57
-13 12 0 9.61 0.66
1 -13 0 8.99 0.65
13 -13 0 75.95 4.47
13 0 0 78.75 4.46
0 -13 0 76.42 5.26
-13 0 0 79.64 5.27
-13 13 0 77.27 5.26
7 -14 0 8.39 0.5
14 -7 0 8.36 0.51
7 7 0 7.17 0.97
-14 7 0 8.56 0.59
-7 -7 0 8.47 0.58
-14 7 0 7.77 0.49
-8 -6 0 23.21 1.79
6 -14 0 28.2 1.52
8 -14 0 28.1 1.53
8 6 0 31.03 2.83
8 6 0 24.38 1.51
14 -8 0 26.78 1.53
-14 8 0 25.15 1.52
6 8 0 30.79 2.83
-14 8 0 23.34 1.79
14 -6 0 28.05 1.53
-14 6 0 25.99 1.51
-14 6 0 24.47 1.79
-6 -8 0 23.3 1.79
9 -14 0 1.72 0.19
5 9 0 1.71 0.34
-9 -5 0 2.02 0.19
-14 5 0 1.81 0.13
5 9 0 1.45 0.14
-5 -9 0 1.97 0.18
5 -14 0 2.16 0.16
9 5 0 1.71 0.33
14 -5 0 1.89 0.18
14 -9 0 1.88 0.2
9 5 0 1.72 0.14
-14 9 0 2 0.16
-14 9 0 1.96 0.18
-14 5 0 1.78 0.19
14 -10 0 22.08 1.22
-14 4 0 19.33 1.42
-4 -10 0 18.94 1.41
4 10 0 20.88 1.2
10 4 0 19.59 1.19
4 -14 0 22.67 1.19
-10 -4 0 19.31 1.42
14 -4 0 22.15 1.21
-14 10 0 19.57 1.42
-14 10 0 20.57 1.21
10 -14 0 22.38 1.21
11 3 0 0.03 0.06
11 3 0 0.27 0.23
-3 -11 0 0.27 0.07
-14 11 0 0.33 0.09
3 11 0 0.15 0.07
14 -11 0 0.25 0.09
3 11 0 0.38 0.24
14 -3 0 0.17 0.08
-14 11 0 0.38 0.08
-2 -12 0 56.22 4.29
12 -14 0 69.62 3.65
2 -14 0 56.63 4.28
2 12 0 62.4 3.64
12 2 0 63.78 3.64
-12 -2 0 61.79 4.3
-14 2 0 62.9 4.3
-14 12 0 62.24 4.29
14 -12 0 69.44 3.65
14 -2 0 69.18 3.64
13 1 0 3.07 0.26
-13 14 0 3.69 0.29
-13 -1 0 4.44 0.33
14 -13 0 4.06 0.31
1 -14 0 3.93 0.28
13 1 0 3.39 0.61
-14 1 0 4.29 0.32
14 -1 0 3.59 0.27
-14 13 0 3.91 0.3
-1 -13 0 3.7 0.29
13 -14 0 4.24 0.31
-14 14 0 59.29 4.08
14 0 0 61.44 3.46
-14 0 0 59.4 4.1
14 -14 0 64.77 3.48
0 -14 0 56.41 4.08
-15 8 0 1.47 0.14
15 -7 0 1.77 0.19
-8 -7 0 1.83 0.18
-15 7 0 1.79 0.19
8 7 0 1.73 0.34
7 -15 0 1.58 0.18
8 7 0 1.65 0.13
-7 -8 0 1.88 0.18
-15 7 0 1.65 0.14
-15 8 0 1.57 0.19
7 8 0 1.49 0.33
8 -15 0 1.73 0.19
15 -8 0 1.84 0.2
-9 -6 0 6.87 0.49
-6 -9 0 6.55 0.48
-15 6 0 6.49 0.39
15 -9 0 6.25 0.43
9 6 0 7.09 0.4
6 9 0 5.76 0.84
9 -15 0 6.18 0.43
15 -6 0 6.43 0.42
6 -15 0 6.29 0.41
-15 6 0 7.08 0.49
9 6 0 6.6 0.83
-15 9 0 6.67 0.41
-15 9 0 6.95 0.49
-10 -5 0 3.96 0.32
-15 10 0 3.87 0.27
-15 10 0 4.34 0.32
10 5 0 3.46 0.59
5 -15 0 3.87 0.26
-5 -10 0 4.18 0.31
5 10 0 3.36 0.26
-15 5 0 4.18 0.32
15 -10 0 4.1 0.3
10 -15 0 4.15 0.29
5 10 0 3.71 0.62
10 5 0 3.99 0.25
15 -5 0 3.95 0.28
11 -15 0 27.75 1.71
-15 4 0 31.31 2.02
-4 -11 0 31.22 2.01
-11 -4 0 31.57 2.02
4 11 0 28.18 3.17
11 4 0 30.49 1.7
11 4 0 26.45 3.16
15 -4 0 29.68 1.71
4 11 0 28.39 1.7
-15 11 0 30.79 2.01
15 -11 0 29.04 1.72
-15 11 0 28.02 1.71
-15 12 0 21.36 1.42
12 3 0 20.48 1.2
-12 -3 0 21.51 1.43
12 -15 0 20.34 1.22
-3 -12 0 21.16 1.42
12 3 0 18.7 2.26
-15 3 0 22.21 1.43
15 -12 0 19.61 1.22
15 -3 0 20.53 1.21
-2 -13 0 76.46 5.16
13 2 0 75.93 4.37
-15 13 0 78.32 5.16
15 -13 0 75.62 4.39
15 -2 0 76.24 4.38
13 -15 0 73.18 4.38
-15 2 0 79.84 5.17
13 2 0 70.44 8.05
-13 -2 0 78.91 5.17
-15 14 0 8.91 0.65
-15 1 0 10.11 0.67
-1 -14 0 9.63 0.65
15 -1 0 8.84 0.56
14 -15 0 8.95 0.59
15 -14 0 9.38 0.59
-14 -1 0 9.68 0.67
14 1 0 8.89 0.56
14 1 0 8.31 1.1
-15 0 0 100.78 6.47
15 0 0 98.97 5.48
-15 15 0 93.27 6.46
15 -15 0 88.38 5.48
8 8 0 3.25 0.24
-16 8 0 3.57 0.25
8 -16 0 5.05 0.28
16 -8 0 4.32 0.29
-16 8 0 3.89 0.31
-16 9 0 4.68 0.37
16 -7 0 4.56 0.33
-7 -9 0 5.03 0.37
-16 7 0 5.32 0.38
-16 7 0 4.86 0.29
7 9 0 4.51 0.69
-16 9 0 4.83 0.31
16 -9 0 4.53 0.34
9 -16 0 4.67 0.33
9 7 0 4.74 0.3
7 -16 0 4.78 0.32
9 7 0 4.22 0.68
-9 -7 0 4.8 0.37
16 -10 0 7.15 0.44
-6 -10 0 5.99 0.48
-16 10 0 6.42 0.41
6 10 0 5.71 0.4
-10 -6 0 6.32 0.49
16 -6 0 7.6 0.43
10 6 0 5.89 0.4
10 -16 0 8.07 0.43
-16 6 0 7.34 0.49
-16 10 0 6.9 0.49
11 -16 0 0.05 0.09
5 -16 0 0.25 0.06
-16 11 0 0.19 0.09
16 -11 0 0.14 0.1
-16 5 0 0.08 0.1
-5 -11 0 0.18 0.08
11 5 0 0 0.23
-16 11 0 0.16 0.07
16 -5 0 -0.05 0.09
11 5 0 0.11 0.06
5 11 0 0.06 0.23
-11 -5 0 -0.03 0.09
-16 4 0 14.46 1.01
-16 12 0 14.16 1.01
16 -12 0 14.52 0.87
12 4 0 17.85 1.63
12 -16 0 15.6 0.87
-12 -4 0 13.13 1.01
-4 -12 0 13.4 1
16 -4 0 15.41 0.86
12 4 0 13.33 0.85
-13 -3 0 4.28 0.32
-16 13 0 3.65 0.3
16 -3 0 3.47 0.27
13 3 0 3.56 0.59
-16 3 0 4.14 0.32
-3 -13 0 3.54 0.29
16 -13 0 4.04 0.3
13 3 0 3.15 0.25
13 -16 0 3.39 0.3
14 2 0 61.17 5.66
-14 -2 0 49.67 3.62
-16 14 0 51.11 3.61
16 -2 0 55.66 3.07
-16 2 0 52.3 3.62
16 -14 0 55.96 3.08
14 2 0 51 3.06
-2 -14 0 46.38 3.61
14 -16 0 56.79 3.08
15 1 0 10.26 1.31
-1 -15 0 11.36 0.78
-16 1 0 11.52 0.8
16 -15 0 11.43 0.7
-16 15 0 11.09 0.78
16 -1 0 11.05 0.68
15 -16 0 11.15 0.7
15 1 0 10.54 0.67
-15 -1 0 11.61 0.8
-16 0 0 30.12 2.2
16 0 0 29.62 1.86
16 -16 0 36.9 1.88
9 8 0 2.54 0.19
-9 -8 0 2.9 0.25
8 9 0 2.72 0.19
-8 -9 0 2.96 0.25
9 -17 0 2.96 0.24
8 -17 0 2.67 0.22
-17 8 0 3.08 0.26
9 8 0 2.44 0.52
17 -8 0 2.49 0.24
-17 9 0 2.68 0.25
8 9 0 2.33 0.53
17 -9 0 2.44 0.24
-10 -7 0 18.37 1.23
-17 7 0 18.56 1.23
-17 10 0 17.16 1.03
-17 10 0 18.71 1.23
10 -17 0 16.84 1.05
10 7 0 16.53 1.96
17 -10 0 17.77 1.05
7 10 0 15.77 1.95
-7 -10 0 18.4 1.22
17 -7 0 17.56 1.05
7 -17 0 17.98 1.03
10 7 0 17.76 1.03
11 -17 0 4 0.31
17 -11 0 4.01 0.32
-6 -11 0 4.67 0.34
11 6 0 3.99 0.27
6 -17 0 4.16 0.28
6 11 0 3.58 0.64
11 6 0 3.59 0.64
-17 11 0 4.18 0.29
17 -6 0 4.34 0.31
-17 6 0 5.1 0.36
-17 11 0 4.44 0.34
-11 -6 0 4.82 0.35
5 12 0 6.58 0.89
-17 5 0 7.3 0.53
12 5 0 6.32 0.89
12 5 0 6.93 0.43
-17 12 0 7.38 0.52
17 -5 0 6.98 0.45
12 -17 0 7.05 0.46
-12 -5 0 7.28 0.53
17 -12 0 6.46 0.46
-5 -12 0 7.48 0.51
-17 4 0 12.73 0.85
13 -17 0 11.44 0.73
13 4 0 9.98 1.35
-13 -4 0 12.51 0.84
13 4 0 11.95 0.7
-17 13 0 12.23 0.83
17 -4 0 11.47 0.72
-4 -13 0 11.79 0.83
17 -13 0 11.65 0.73
14 -17 0 23.45 1.41
17 -3 0 23.46 1.4
-3 -14 0 24.39 1.64
-17 14 0 24.73 1.65
-14 -3 0 25.59 1.66
14 3 0 23.24 1.39
-17 3 0 25.68 1.66
14 3 0 20.77 2.61
17 -14 0 23.92 1.42
-15 -2 0 68.49 4.28
17 -2 0 62.99 3.62
-17 2 0 66.31 4.28
-2 -15 0 64.06 4.26
-17 15 0 62.58 4.26
15 2 0 57.98 6.66
15 -17 0 59.14 3.63
17 -15 0 61.47 3.63
15 2 0 61.69 3.61
16 1 0 14.52 0.9
16 1 0 13.77 1.72
17 -1 0 15.26 0.9
17 -16 0 14.31 0.92
16 -17 0 15.52 0.92
-16 -1 0 15.89 1.07
-17 1 0 16.51 1.07
-17 0 0 65.23 4.15
17 0 0 54.99 6.47
17 0 0 61.9 3.51
-18 9 0 21.66 1.45
-9 -9 0 22.31 1.45
18 -9 0 20.79 1.24
9 9 0 21.88 1.22
9 -18 0 20.11 1.23
9 9 0 18.33 2.3
-18 10 0 10.89 0.81
-10 -8 0 11.52 0.81
10 8 0 10.63 0.67
18 -10 0 11.88 0.7
-18 8 0 11.3 0.81
10 -18 0 12.64 0.69
8 -18 0 12.3 0.68
8 10 0 10.28 0.67
18 -8 0 11.68 0.7
-8 -10 0 11.32 0.8
-18 11 0 14.55 1.01
7 11 0 12.8 1.64
-11 -7 0 15.78 1.02
18 -7 0 14.28 0.87
7 -18 0 13.73 0.85
-18 7 0 16 1.02
11 7 0 12.99 1.63
-7 -11 0 16.04 1.01
11 7 0 13.87 0.85
18 -11 0 14.07 0.87
11 -18 0 14.03 0.87
-18 12 0 12.4 0.88
12 -18 0 13.45 0.76
12 6 0 15.02 1.46
6 12 0 15.4 1.46
-12 -6 0 11.66 0.89
18 -6 0 13.28 0.76
18 -12 0 13.24 0.77
12 6 0 10.56 0.74
-6 -12 0 10.83 0.88
-18 6 0 12.57 0.89
-5 -13 0 11.53 0.77
13 5 0 10.31 0.65
18 -13 0 10.76 0.68
13 5 0 9.84 1.29
13 -18 0 10.46 0.68
-18 13 0 11.27 0.78
-18 5 0 11.74 0.79
18 -5 0 10.77 0.67
-13 -5 0 11.53 0.79
-18 14 0 12.07 0.87
14 4 0 14.25 1.43
14 4 0 11.74 0.73
-18 4 0 13.25 0.88
18 -14 0 13.94 0.77
18 -4 0 10.91 0.74
-14 -4 0 11.69 0.88
-4 -14 0 11.55 0.86
14 -18 0 12.75 0.76
15 3 0 6.01 0.4
-15 -3 0 6.67 0.49
18 -15 0 6.32 0.44
-18 3 0 7.07 0.49
15 -18 0 6.24 0.43
18 -3 0 6.13 0.41
